Repository: shrutigoli/EPFL_MOOC_NLP_Research

# EPFL_MOOC_NLP_Research

Analyzing subtitles from MOOCS e-learning EPFL courses and understanding how they are tied to relevant course concepts. 

This project was created by Shruti Goli and supervised by Dr. Francisco Pinto and Prof. Patrick Jermann from CEDE Lab at Ecole Polytechnique Fédérale de Lausanne (EPFL) in Switzerland.

File: dataset_epfl/MEMs/W02/Chemical_Vapour_Deposition_5_en.txt
In the previous lesson we have introduced the concept of velocity and concentration boundary layer near a heated substrate during a chemical vapor deposition process.
Now we will discuss theoretically what is the gas molecule transport from the bulk of the flow through the boundary layer towards the substrate.
This transport is key for understanding the growth of the thin film on the substrate.
We will subsequently present a simple model for the CVD film growth.
If we have a heated surface of an arbitrary shape like represented by the pink line, and if we apply a flow of gas it is already clear that there will be development of a thermal boundary layer in which the temperature varies; of a concentration boundary layer in which the gas concentration varies; and a velocity boundary layer in which the velocity varies.
For simplicity, we will do here a two dimensional treatment and we consider an infinitesimal surface element <i>dxdy.</i>
We will consider now the transport of gas molecules in and out of such element.
This element is again drawn here at a bigger scale.
The transport can be either by advection-- that is, by an imposed ordered flow-- or by diffusion from all sides.
If we have somewhere in our two dimensional surface element the boundary layer of the heated surface-- that means if this element would be here exactly where the pink line is-- then there the gas molecules can be annihilated leading to a deposition event.
This expression represents the net rate at which the gas enters the two dimensional surface element due to advection in the x-direction.
The first term represents the transport to the line element <i>dy</i> of our infinitesimal surface element with <i>rho--</i>the density of the gas-- and <i>u</i>--the transport velocity in the x-direction.
If we move further in the x-direction to the coordinate <i>x + dx,</i> we will have here the second line element <i>dy</i> to which the transport by advection is possible.
Because we have moved over the distance <i>dx,</i> the term <i>rho-u</i> can be different.
That is why we write it as a variational term, as written here in the square brackets.
For describing the diffusion through the two dimensional surface element we write Fick's law of diffusion for the transport to the first line element <i>dy.</i>
And using a similar variational approach as before, the second term describes the transport by diffusion through the second line element <i>dy.</i>
Here we have written the net transport through the surface element by diffusion in the x-direction.
We can do a similar treatment for the y-direction and we define the advection velocity in this direction by <i>v.</i>
This gives us eight terms: four advective terms and four diffusional terms.
The last term in the equation describes the annihilation of the mass, which is only non-zero when the heated substrate is present in the surface element.
Writing all these contributions in the the <i>x-</i> and <i>y</i>-direction down, gives us the final equation with the two advection terms and the two diffusional terms and the annihilation term.
So this is the equation we need to solve in general.
Fortunately we can write this complex equation in a simplified way by assuming that one is close to the surface where there are no advective terms-- that means close to the surface
<i>u</i> and <i>v</i> are zero-- and by considering that there is no lateral variation in <i>x</i>, which is a plausible assumption as we have a flat substrate so there is no dependence in the <i>x</i>-direction on the gas density.
This equation is then simplified to this one where we only have a variational term in <i>y</i> and the annihilation term.
The solution of this last equation is simple.
Immediately at the surface where annihilation of the gas can occur-- where this term is non-zero-- this gives us a parabolic shape.
Somewhat away from the surface this term becomes zero and this gives a line.
The solution is schematically illustrated here in this diagram.
This is the linear solution close to the substrate.
In reality, we will have a concentration which gradually approaches the value for the density of the gas that is far away from the substrate, as denoted by the full line here.
We now consider that we are in equilibrium conditions and that the density of the gas near the surface is lower than the density of the gas far away, which is logical during a deposition process.
We can then write the gas transfer rate per unit surface in three dimensions as following.
This is the difference between the surface and the far away concentration of the gas.
And this is <i>h-- </i> the mass transfer coefficient.
As close to the surface of the substrate there are no advective terms,
Fick's law of diffusion should apply which, by equalization to this expression, leads to the value for the mass transfer coefficient <i>h.</i>
We see that <i>h</i> is proportional to the diffusion coefficient.
We will now find an expression for the diffusion coefficient.
If we consider somewhere in the gas plane with a gas density <i>rho</i> minus at the left and a gas density <i>rho</i> plus at the right of that plane and if <i>v</i> is the molecular velocity, we can write down the effective number of molecules flowing through the plane by this expression.
It is the difference between molecules flowing from left to right and right to left.
We can now follow again, a variational approach to write down this difference in which we subsequently equalize the variational distance <i>delta x</i> by <i>l,</i> which is the molecular mean free path in the gas.
Comparing this expression with Fick's law we find that diffusion coefficient is given by the velocity of the molecule times the mean free path of the molecule.
Here we repeat the expression we just found for the diffusion coefficient.
We can write the mean free path in the gas as function of the temperature and pressure of the gas using the ideal gas law.
And we can write the molecular velocity-- which is here-- by the square root of the thermal energy.
This provides then the following expression for the diffusion coefficient:
<i>T^1.5</i> and <i>P^-1.</i>
Therefore the mass transfer coefficient has the same dependence.
We present here again, the formula we have found before for the diffusional flux of molecules through the boundary layer.
The second formula describes the flux of reacted molecules that are consumed by the surface reaction, with <i>ksurf</i> the surface reaction rate.
In equilibrium both fluxes should be the same and this allows us to find an expression for the gas density at the surface in function of <i>h</i> and <i>ksurf.</i>
By substitution in the first formula of previous slide, we find the following expression for the growth rate.
If the mass transfer coefficient by diffusion is much higher than the surface reaction rate, we obtain the film growth rate in the reaction-controlled case from this expression.
Under these conditions there is no dependence on <i>h</i> as sufficient gas is provided everywhere for the reaction to occur.
In the opposite case, we have diffusion-controlled film growth and this evidently depends on <i>h.</i>
These theoretical findings allow us to understand the Arrhenius-type plot for the thin film growth, which we have already introduced before, with here the exponential temperature dependence and here the T^1.5 dependence.
Finally on this slide we have plotted a number of experimental data of the growth of silicon on a heated substrate.
Here one has used silane as a gas and this gas is diluted in hydrogen as a carrier gas.
The experimental curves indeed are in line with the result of previous theoretical finding.
In this lesson we have discussed gas transport by diffusion in the boundary layer near the substrate during a CVD process.
We then have written a simplified expression for the mass transport towards the substrate as limited by diffusion.
Finally, assuming equilibrium conditions, we have compared a reaction- and diffusion-limited growth rates which have allowed us to understand the dependence of CVD film growth rate as a function of temperature.

File: dataset_epfl/MEMs/W05/Dry_etching_3_en.txt
In this lesson, we will introduce some theoretical concepts that characterize a plasma in a dry etching equipment.
A plasma is a collection of excited neutral molecules of ions and of electrons.
Close to an electrode in the plasma, electrons are repelled so that mainly ions and, of course, neutral molecules remain there.
Such a layer close to an electrode is therefore called an ion sheath.
As a plasma is a special electrically conducted medium, it has to be interfaced in a proper way with a radio frequency power source.
We then present a design rule for the RF electrodes that enables magnetization of ion bombardment to the electrode on which the wafer to be etched is positioned.
An ion impact on the counter electrode, which would lead to reactor damage, is reduced or absent.
A plasma is defined as an ionized gas, and has about the same densities of electrons and of ions.
A plasma is usually generated starting from a gas of pressures of 10 minus 3 to 1 millibar.
The degree of ionization in a plasma is rather low, of the order to 10 minus 6 to 10 minus 4.
That means that one of a million, or one of 10,000 molecules is ionized.
This means, also, that the majority of molecules in the plasma are neutral.
In the picture, we show how radio frequency power is applied via two electrodes.
Initially, there is a discharge in the gas when a high electric field is applied due to discrete molecule ionization events, but, rapidly, the RF power is distributed over all gas molecules due to collisions when energetic electrons that are accelerated in the electric field.
The presence of a plasma is revealed by a glow of the excited gas, which is due to photon emission events during transition of an electron between an excited and a ground state.
This so-called glow, discharged plasma, is characterized by a lack of thermal equilibrium between the electron temperature, <i>Te</i>, and the gas temperature, <i>Tg</i>.
The electron temperature, <i>Te</i>, can be obtained if one equals the thermal energy to the kinetic energy of the electron with <i>ve</i>, the typical electron velocity in the electrical field.
While the gas temperature is typically at room temperature in the plasma, that means a few hundred kelvin, the calculated electron temperature can reach 10,000 kelvin this way.
The ion temperature, due to the heavier ion mass and lower velocities, is around 1,000 kelvin.
Due to the low gas temperature, a glow discharge plasma is therefore called a <i>cold</i> plasma.
A typical frequency that is used for the generation of a plasma is 13.5 megahertz.
In the schematic diagram, the upper electrode is connected to earth, while the lower electrode, on which the substrate will be positioned, has a so-called blocking capacitor in between the electrode and the RF power source.
This capacitor allows accumulation of charges on the lower electrode, and, if this happens, one generates a so-called voltage bias,
<i>VDC</i>, on that electrode.
Initially, no such voltage bias is present on the lower electrode.
When the radio frequency power is switched on, there is an alternation of positive and negative voltages on the lower electrode.
Suppose one is in part of the cycle where the voltage on the lower electrode is positive.
The RF frequency is very high, but electrons are so light that in one-half cycle they can reach the lower electrode, and they will charge this electrode, so they stay trapped on the electrode because they are blocked by this capacitor.
Suppose one is in the next half-part of the cycle where the voltage on the lower electrode is negative.
In this case, the ions, which are positive, get attracted, but they are much heavier, and they do not acquire enough momentum to reach, initially, the lower electrode.
So, as a result, after one cycle, one has accumulated here negative charge due to the electrons, and, after a few RF cycles already, a static negative surface bias is here on the electrode and on the substrate that is positioned on it.
The generated DC voltage bias can be minus a few hundredfold.
Once this negative voltage is developed, one reaches an equilibrium electron ion transport regime with strong ion impacts to the lower electrode and on the wafer as attracted by this negative charge.
Once this negative charge is accumulated, also electrons are more and more pushed away from this electrode, and this leaves a zone near the electrode where there are predominantly ions, and, of course, also the neutral gas molecules.
That's why this layer, where there are little or no electrons, is called the ion sheath.
Also, on the other side, we have the electrode, which is connected to earth.
The electrons will be evacuated to earth, so, very close to that electrode, there is also a thin ion sheath.
The top electrode is always at zero volts because it's connected to earth.
The average voltage within the plasma itself is slightly positive, as some electrons from the plasma can get lost to the walls of the reactor.
So, the time-averaged voltage, is shown by the red curve here.
We can now calculate the electrical field that is present near the lower electrode.
So, the electrical field is determined by the drop of voltage, that is <i>VDC</i>, plus <i>Vp</i>, over this distance, <i>tT</i>.
Now we define the sum of <i>Vp</i> plus <i>VDC</i> as <i>VT</i> of total.
In a similar way, one can calculate the electrical field near the top electrode, which is given by the voltage drop, <i>Vp</i>, over this small distance, <i>tp</i>.
One should keep in mind that all these are time-averaged voltages in the plasma, as shown in the figure below.
In fact, this is the same graph as we have shown before in the red curve.
The time dependence is presented in the figure above, so it shows the RF oscillations, which are centered around these mean voltages.
As the two ion sheaths near both electrodes contain very few electrons, but rather the heavier and less mobile ions, we can represent them to good approximation by a series circuit of a capacitor, <i>CT</i>, and a capacitor, <i>Cp</i>, and the plasma, with love of electrons, is then considered to be a conductor.
We can now write the ratio of the total voltage drop, <i>VT</i>, over the voltage drop, <i>Vp</i>, as the ratio of the capacitors.
Then we rewrite each capacitor in function of the area of the electrode and of the thickness of the ion sheath.
It is not necessary, a priori, that the areas are equal between the two electrons, and also the thickness of both ion sheaths doesn't have to be equal.
Of course, an ion sheath is not a simple dielectric as in a normal capacitor, but it is a high resistance layer over which current transport from the plasma to the electrode is still possible.
We present here the expression for the current voltage relationship over such ion sheath as function of the thickness of the ion sheath.
The current is proportional to the power 1.5 over the voltage, and inversely proportioned to the square of the thickness of the ion sheath.
Now we simply assume that the current, which is flowing on the lower and on the top electrode are equal, so we can equalize these two current expressions; once for the lower electrode and for the top electrode.
We can now combine this expression with this expression to obtain this formula.
What does this learn us now?
We should remember now that what we aim for in etching is that ions are predominantly accelerated by the large total voltage, which is near the lower electrode.
While we do not aim to create a strong ion bombardment on this side, you would cause damage to the reactor electrode.
This formula says that we can achieve this by choosing the lower electrode, smaller than the top electrode because there is a power of four in the formula.
An inconvenience of such so-called asymmetric electrode system is, however, that the plasma on this electrode is less uniform, and has more intensity in the center of the small electrode than at the edges of that electrode.
In this lesson, we have explained the basic properties of a cold plasma, which has a gas temperature of a few hundred kelvin, and an electron temperature of 10,000 kelvin.
We then explained the phenomenon of formation of an ion sheath near an RF electrode, and explained how placement of a blocking capacitor allowed to generate a DC voltage bias, by which ions are attracted towards the electrode that carries the wafer that needs to be etched.
Also, we presented the design rule for the areas of RF electrodes, which resulted in a major bombardment of ions on the electrode where the wafer is positioned, and not on the counter electrode.
