Repository: shrutigoli/EPFL_MOOC_NLP_Research

# EPFL_MOOC_NLP_Research

Analyzing subtitles from MOOCS e-learning EPFL courses and understanding how they are tied to relevant course concepts. 

This project was created by Shruti Goli and supervised by Dr. Francisco Pinto and Prof. Patrick Jermann from CEDE Lab at Ecole Polytechnique Fédérale de Lausanne (EPFL) in Switzerland.

File: dataset_epfl/MEMs/W02/Chemical_Vapour_Deposition_6_en.txt
In this lesson we will give a few examples of CVD processes for depositing specific materials.
We will start by discussing the low-pressure chemical vapor deposition of polycrystalline and amorphous silicon.
Then, we will discuss the LPCVD of silicon nitride and hydrogenated silicon nitride.
The latter material has interest because of its lower intrinsic mechanical stress with respect to the pure silicon nitride.
Next, we will discuss the LPCVD of so-called low-temperature oxide, or LTO.
Finally, we will discuss the plasma-enhanced chemical vapor deposition of diamond films.
Polycrystalline silicon, or polysilicon, is a very important material that is used in microelectronics for fabrication of the gate of transistors, the so-called MOSFETs, or metal-oxide semiconductor field-effect transistors.
When the polysilicon is doped with impurities, it is a conducting material that can be used for realization of electrical interconnects.
For microsystems applications it is used as a structural material, for example, for realization of mechanical inertial sensors.
In the picture we see an etched silicon microstructure that was later covered by a polysilicon layer using LPCVD.
We can recognize the crystalloid structure of the individual grains.
Crystalloid formation is in use by underlying single-crystalline silicon.
After the deposition of a silicon nitride layer, also by LPCVD, one has deposited, again, silicon by LPCVD-- there's this layer.
This is now amorphous as the nitride does not provide nucleation sites for crystalloid generation.
Amorphous silicon is used in solar cell applications.
Here we show chemical reactions involved in the deposition of polysilicon.
One uses either silane gas or disilane gas in the pressure range of 150 to 350 millibar and in the temperature window around 590 to 650 degrees Celsius.
Amorphous silicon is deposited at lower temperatures at which the mobility of deposited atoms on a substrate is lower.
In the LPCVD reactor, one deposits the polysilicon on either silicon or fused silica substrates.
Pyrex or float glass wafers are not allowed due to their low melting temperature.
And also, the presence of metals or organic materials in the reactor is not tolerated.
During a typical deposition run, a few micrometers of polysilicon can be deposited.
This slide shows an LPCVD reactor, as we have seen before.
Also, a schematic diagram is presented showing a fused silica boat filled with wafers.
A boat can contain up to 25 wafers so that high throughput deposition is possible.
The reactor is configured with a pressure sensor, with a pressure regulation valve, and with a pumping unit, so that one can well-control the pressure.
A gas scrubber avoids that toxic byproducts of the chemical reaction are released into the environment.
Another important material that is widely used in microfabrication is silicon nitride.
It is used in microelectronic processes as passivation layer as it is a very inert and chemically-resistant material.
It has also interesting mechanical properties and it can be used for realization of thin membranes, for example, or as an electrical insulating coating material.
It is a material that is used in etching processes to resist to aggressive chemicals, for example, processes that use HF or KOH to locally protect the material underneath.
In this picture we see again our etched silicon structure which has been covered with a polysilicon layer by LPCVD, followed by deposition of a silicon nitride layer by LPCVD.
We see here the chemical reaction by which silicon nitride is deposited in an LPCVD process.
One uses two gases-- dichlorosilane and ammonia-- to deposit the silicon nitride layer, and the release of hydrogen chloride and hydrogen.
Somewhat less than one micrometer is typically deposited per run.
This stoichiometric silicon nitride-- which is deposited at temperatures in between of 700 to 840 degrees Celsius upon cooling down on a silicon wafer-- is characterized by a relatively large residual stress.
This may be unwanted for certain applications as it can lead to mechanical failure of devices.
Therefore, it's also possible to deposit non-stoichiometric silicon nitride by adjusting the ratio of the two precursor gases, so one varies <i>x</i> and <i>y</i>.
In this way we get hydrogenated silicon nitride which is characterized by a much smaller residual stress.
Therefore, it is possible to deposit thicker layers.
As a substrate that can be used in this type of process, we have to use either silicon or fused silica, like before.
Here we show the reactor and schematic diagram that is used in an LPCVD process for silicon nitride.
It is very similar to the reactor that is used for the deposition of polycrystalline and amorphous silicon, except that there are now two entrances for two simultaneously-used precursor gases.
Another widely-used material in microfabrication is silicon dioxide or silica.
We have already seen that silicon dioxide can be realized by thermal oxidation of the surface of a silicon wafer at high temperatures of about a thousand degrees Celsius.
LPCVD enables to deposit silicon dioxide at much lower temperature that is at 400 to 450 degrees Celsius.
That is why this oxide is known as Low-Temperature Oxide, or LTO.
It is used as isolation layer in between metal layers or in between conducting polysilicon layers in microelectronics.
It can be used as a protective mask and as a final passivation layer on silicon chips, too.
In microsystems applications, it can be used as a sacrificial layer, that is, a layer on which a functional material like polysilicon is deposited, after which the silicon dioxide is chemically etched away so that one gets a freestanding polysilicon mechanical microstructure.
The picture shows an LTO layer which is deposited on a silicon wafer that was microstructured using a silicon nitride mask.
It is also possible to dope the silicon dioxide with phosphorus atoms.
Strongly phosphorous-doped LTO is known as phosphosilicate glass, or PSG.
This material can be used as a diffusion source, that is, it is deposited on a silicon wafer after which, during heating, it releases its phosphorus by diffusion into the silicon.
It can also be used as a smoothing layer-- as during heating, it shows creeping behavior-- or it can be used as a passivation layer.
It is also possible to dope the LTO with both boron and phosphorus.
And in this case, this material is known as
Borophosphosilicate glass, or BPSG.
It has similar properties as the PSG.
This is the chemical reaction for the deposition of the silicon dioxide.
One uses silane and oxygen gas as precursor gases at pressures of about 90 to 250 millibar in a temperature window of 400 to 450 degrees Celsius.
Up to a few microns of LTO can be deposited per run.
For realization of the PSG or BPSG, additional precursor gases are needed, namely, trimethylborate and phosphene.
This leads to incorporation of these oxides in the silica film.
Here we see a schematic diagram of an LPCVD deposition system for silicon dioxide, which has also the option to realize
Phosphosilicate glass and borophosphosilicate glass by switching on the supply of the appropriate precursor gases.
The last application we want to show is the plasma-enhanced chemical vapor deposition process of diamonds.
Diamond has a very high thermal connectivity and can be used as heat sink in high-powered diode and transistor applications, for example.
It is also chemically inert and can be used as electrode material in electrochemical applications.
When doped with boron, the thus-obtained conducting material can be used in harsh chemical environments to probe the properties of the chemical liquid of interest without having substantial and unwanted chemical interaction with the electrode itself.
The picture shows such boron-doped diamond electrode.
In particular we see here, the crystalloid structure which is sketched here again, in cross-section, and which originates by the preferred growth of the diamond along certain crystal facets.
This diagram illustrates the growth of the diamond layer, starting from the gaseous reactants, hydrogen and methane.
The deposition temperature is in between 700 and 900 degrees Celsius.
In the plasma, the hydrogen gas is dissociated in individual hydrogen atoms which react with hydrocarbons to create a complex mixture of hydrocarbon species.
The individual hydrogen atoms can remove hydrogen from the surface by recombination into molecular hydrogen.
Thereby, they create radical sites that can react now with hydrocarbon species to form the diamond lattice.
This process is repeated continuously.
And finally, one gets here the diamond structure.
Here we show a schematic illustration of a diamond plasma-enhanced chemical vapor deposition reactor.
A microwave generator creates the energy for generation of the plasma in the reactor.
A typical microwave plasma 
CVD growth rate for diamond is in between 0.1 and 10 micrometer per hour.
In this lesson we have given several experimental examples of CVD processes.
We discussed the low-pressure chemical vapor deposition of some of the most important materials in microelectronics and microfabrication, like polycrystalline and amorphous silicon, silicon nitride, hydrogenated silicon nitride, and silicon dioxide.
Finally, we have discussed a plasma-enhanced chemical vapor deposition process for deposition of diamond films.

File: dataset_epfl/MEMs/W03/501-Physical_Vapor_Deposition_-_MEMs-en.txt
In this lecture, I will show you how we can form a high quality thin film on a substrate. 
You may remember the case study of the bimorph thermal actuator beam where we deposited a 500 Nanometer thick layer of chromium on a SiO2 silicon wafer. 
Such thin films in metals are deposited by so-called physical vapor deposition or PVD. 
In this lecture, you will learn the basics of vacuum evaporation.
I will start by showing the physical principle, then show how the equipment looks like, and finally present some examples. 
Don't confuse thermal evaporation with spattering, which is anther PVD method and that will be shown in the subsequent lessons part two. 
So in this first part, let's have a look at thermal evaporation, also called vacuum evaporation.
I will introduce the topic and show how the vapor is created. 
So how do we get from the source of metal to a well controlled thin film on the wafer like shown here in grey. 
This is done by so called evaporation.
Let's take gold as an example.
Evaporation occurs when the atoms of the evaporant achieves sufficient energy to overcome the solid and liquid binding forces and enter the gas phase. 
By drawing here. 
This is physically achieved by heating the material, but just heating is not enough for our purpose even at very high as you will see. 
In this process, we have to consider three distinct phases as follows. 
First of all, how is the vapor created?
Second, how the vapor flux is directed towards the substrate?
And third, how the material condensates on the substrate to form a thin film. 
So let's look at these steps one by one in detail now. 
As said, we will set gold as an example material but everything applies to other materials as well, just with different parameters and specificities.  
The transformation of a material from condensed phase, either solid or liquid into vapor is described by the Hertz-Knudsen equation.
In fact, it was found experimentally that the vapor flux e is proportional to difference between Pv and P.
Where Pv is still at equilibrium,
vapor pressure of the evaporant at temperature t, and P is the reactor pressure. 
It further depends on a series of parameters that are all listed here below. 
Another convenient way to quantify the deposition parameters is to use the evaporation mass flux in gamma, which is the vapor flux multiplied by the molar mass divided by the Avogadro number. 
It was found that the evaporation rate does not increase further by supplying more heat unless the equilibrium vapor pressure is also increased by this action.
Thus, there is a maximum evaporation rate set by Pv and can only be achieved in a vacuum where P approaches 0. 
For highest vapor's flux, one therefore operates the evaporation in a vacuum chamber and by heating up the material in the Crucible. 
Another advantage to operate in a vacuum is to avoid any contamination of the evaporant with residual gases. 
Please note that according to the formula, heating up should actually decrease the flux because T is in the denominator but this is compensated by the fact that Pv also increases with T. 
There are various ways to hit up the materials to evaporate.
One simple way to wrap some evaporant material around a tungsten wire like shown here but which has a limited source lifetime.
Therefore, one typically places the evaporant material in a so-called crucible or boat, which is made of  a robust material that resist very high temperature, meaning that it is not evaporating itself.
Heating can be achieved by passing a current either around the bolt or by directly passing a current through the crucible that warms up and evaporates anti-metal. 
This technique is simple, but has the drawback that there's a possible risk of alloy formation and contamination if we heat the entire container. 
Therefore another way has  been developed which is based on the use of an electron beam to create the current that heats up the evaporant. 
So assuming here is an electron emitter, with a corresponding anode that accelerates the electrons, now the electrons are... have a trajectory that can be controlled by a magnetic field so that the heat the metallic target enclose the current look.
So this induces the heat that melts the metal in the crucible.
By changing magnetic field, one can scan the electron beam to uniformize the heat generation on this molten metal. 
On the photograph you see nicely, and the  electron beam coming from the left and heating the molten metal here, in this, the crucible.
The size of this crucible is in the order of four centimeters.
The library of materials that can be evaporated is quite extensive and includes not only refectory metals but also dielectric and organic material.  
See the accompanying documents for an overview
of operation material and their corresponding specific parameters. 
On the left, you can see a crucible with the electron's source. 
If we use it in our cleaning room operator, the typical size of the crucible here, shown here is about 40 millimeter and may depend on the equipment parameters.
In the center you can see three optical images showing different materials being heated with the electron beam.
This images has been taken from outside the vacuum chambers through a glass window. 
It is worthwhile mentioning that each material
has a very different structure in the crucible. 
For instance, SiO2 is forms of beads shown here with gold and silver, are completely molten under the e-beam current. 
This photo shows for instance how gold looks like as evaporant material when it is placed in the crucible before it is heated and molten. 
Atoms leaving the evaporant's source into the vacuum follow straight line paths until  they collide with other guards molecules or strike the substrate or the wall of chamber, condense there, and form a solid thin film. 
In Kinetic theory, one can define a distance that an object travels between collisions with other moving objects.
This leads a mean free path, expression of lambda that is shown here, which primarily depends on the gas viscosity to molar mass, and last but not least, on the reactor pressure. 
So if we have less collisions, that means the deposit is more directional. 
This is one of the primarily characteristic
of the vacuum evaporation and has some consequences for a particular case as you will see. 
One of them is that there's a certain risk of shadow formation.
This table will give an overview of various mean free path values as a function of chamber pressure.
At atmospheric pressure, we have very short mean free path, and so the molecules are bouncing into each other and the average, every 
65 Nanometer of travel if you go to low vacuum, or medium vacuum and high vacuum for example, we can already gain mean free path of several meters. 
So our chamber that we built is typically a half meter, one meter, in size.
So an atom or molecule leaving the evaporant's source, will not have any collision before it hits the substrate surface. 
That means this is very directional flux from the source to the substrate. 
In contrast as you will see later, spattering is performed at higher pressure and involves more collisions  of target molecules and ions before deposition. 
This leads a very different film morphology. 
For instance, much less shadowing, which favors smooth film formation.
Let's now consider how we can derive the thickness of the film, deposited from an evaporation source.  
Consider a small sphere dS1 that evaporates material in all direction at the given rate as shown here. 
You call such an evaporation source, a point source. 
In this case, the material passing through a solid angle the omega, in any direction per unit time is given by this equation.
In reality, the evaporation comes from a plane source with the area dS1, and the material is evaporated from one side with a certain rate.
In this case, dm can be written as the following.
In the case, the material flux arrives at a small tS2 on a surface that is inclined by an angle theta with respect to the normal to the direction of the vector stream as shown here, we can write the equations as follows.
And we can rewrite the two equations for the point source and the planar source as follows.
So how can we now get to the thickness of the film, let's assume that the material has a density row D, in grams per cubic centimeter and the film thickness per unit time is T in centimeter per second. 
Then the volume of the deposit on these two must be T times TS2, and we can rewrite dm as follows.
Then our two formula for the planar source and the point source can be rewritten finally as shown here in green. 
For high throughput integrated circuit and MEMS processing, we need to be able to code large numbers of wafers, each requiring a uniform film thickness.
In this case, we use a planetary system  that consists of rotating spherical sections. 
The principle behind is shown here. 
The receiving service is spherical, having a radius r0 that includes also the planar source.
We can already state that the angle T equals, T angle theta and we can write cosine C equals cosine theta is given by r over 2r0. 
Taking what we did use in the previous slide, we can rewrite now the thickness like follows.
So the thickness is independent from the radius r.
That means that deposition rate is the same for each point on the spherical surface. 
Thereby, a uniform film thickness can be obtained also for a large number of wafers. 
In a real evaporator system, the wafers are arranged therefore in a spherical holder called planetary, as you will see in the next section of this chapter in more details.

File: dataset_epfl/MEMs/W03/502_1-PVD2_Thermal_evaporation_-_MEMs-en.txt
Now let's have a look in detail how the film forms on the surface.
As mentioned before, the long mean free path allows for very directional flux of evaporant.
This has an effect for surfaces that are not perfectly flat as often encountered in MEMS and microfabrication with 3D surface features.
The left image shows a situation for a type of surface structures in grey , that has to be coated by the thin film in green with the source coming from the bottom.
Now, by simple geometrical consideration, one can already see that on the flat part, that is facing the source, we obtain the target of thickness t1, whereas on the sloped part of the structure, we have a thickness of only about one third of the target thickness in the case of an angle of 70 degrees like shown here.
This can be calculated simply by a geometrical considerations.
Another important cases of x, position of the wafer which we always have in this sought of arrangement, is that if we have surface features we can create a shadow effect because of the directionality of the beam. which can not deposit on the lee side of this structure.
Consequently, there is a much thicker film deposited on the slope, facing the source, than on the slopes that are under an angle to the source or actually invisible to the source.
To overcome this important drawback, modern evaporator tools are equipped with rotating planetary systems as shown here which repositions the wafers during the evaporation and to cancel the four mentioned effects.
Thus, every wafer in the planetary system receives the exact same amount of material under various angles which yields a well controlled film thickness across a wafer's surface, and from wafer to wafer in a batch.
In addition to the basic configuration of a thermal evaporator, there are some other features that have been incorporated for better control and monitoring.
One of them is the mechanical shutter shown here that blocks the flux between the crucible and the wafers and allows for very precise timing of the deposition.
It's much more precise than switching on and off the heat source
Another important feature is the thin film monitor, typically a quartz crystal microbalance that measures the added mass which can then be used to reduce the thickness that has been added on each of the wafer.
We can furthermore control the temperature of the substrate either by cooling or heating which has an important influence on the film morphology as the thin film gross.
Further, we can always control the pressure in the chamber and also inlet some specific gases for reactive evaporation.
All these features have an influence on the stress of the thin-film as it grows on the surface and can be optimized if one knows how they influence the growth mechanism.
Here on this photograph, you can see the inside of one of our clean room thermal evaporators.
On the bottom you can see the crucible with the mechanic shutter, and on top, you can see the wafer holder system that holds a couple of wafers for thin film coating.
And here you can see a close up photograph the crucible area with the mechanical shutters.
More details of these equipment aspects will be shown later in a dedicated video taken in our clean room.
So now that we have seen the basic principles and equipment aspects of thermal evaporation, let's have a look at some characteristics examples.
I want to show you in particular the so called lift off technique and then stencil lithography.
They both rely and benefit from the long mean free path and shadowing effect that we can obtain in thermal PVD.
Let's have a look at the lift off which is a particular example where thermal of evaporation PVD is very useful.
Lift off is done typically on a substrate like shown here, like a silicon wafer that has been coated with a layer of photoresist and pattern by lithography, it is that photoresist layer that has an opening by lithography and development and now we come with the source that is far a way, that emits chromium as material in a vacuum chamber, which deposits now all over the surface and forms a film which has more or less this shape
But this is chrome.
You notice now that the photoresist was designed to have a certain sloped angle which prevents that the direction of flux of materials creates a breech from the part of the film that is on the photoresist and part that is directly on the substrate.
Now the extra lift of this then, the stripping of the photoresist, which is a liquid, a solvent, that can penetrate through the openings and start to remove the photoresist from this part and removes everything that is also on top of it.
And the same on this side.
Which leaves us at the end... the chrome pattern that we want and this chrome pattern now has been made simply by one lithography and deposition without the need for etching.
Some materials are indeed very difficult to etch so the lift off is a very convenient way to create micro and nano patterns by this technique.
Here you can a live demonstration of a lift-off step in our clean room.
A glass wafer has previously been patterned with a photoresist and then coated by PVD evaporation with a thin film of chrome.
When placing wafer in a solvent, for example, Acetone, that photoresist dissolves after some time and also removes the metal layer on top of it.
This lift off process takes a few seconds depending on the materials involved and the dimensions.
It helps to mechanically move the wafer in the bath.
Also ultrasound can be applied in some cases .
In this step, the appearance of  the pattern metal structures become visible.
At the end, the glass substrate is rinsed with the solvent to remove remaining residues on the surface, then rinsed in the high water and finally dry it for further use.
The second example that benefits from the long mean free path and the shadow effect in PVD in Stencil Lithography which is shown here where a very thin membrane with apertures is approached close to then surface to be coated and then when we get material evaporated with a very directional flux, there is the deposition of the material on the stencil but also through the apertures on the substrate like shown here.
The third step would then be remove the stencils simply mechanically and the surface features are create without any further heat or chemical processes which makes this technique very suitable for partnering fragile  substrate.
In the animation, you can see now how the, material is deposited through the stencil on the surface leaving their features and the second step here also shows that this stencil technique can be used for local etching.
Here you see photos of our clean room equipment from thermal evaporation.
One the left side is shown the front panel with a loading port and the control panel.
On the right photo you see how the equipment looks from the back side with all the connections for pumps, heat sources, monitors, et cetera.
A sophisticated equipment like this has many features as yo can see here, an e-beam source with the pockets for various materials, resistive heating, then here is your list of possible materials that can be evaporated in faction equipment, it can hold the four and six inch wafers.
It has a very large distance between the source and the substrate, more than one meter and you remember this is important for the directionality and shadow, and which is therefore very good for lift off, it can deposit from room temperatures to 200 degrees, and it has a very strong pump to reach a vacuum in the order 10 to -6,
10 to -7 Torr.
And it has  the before mentioned quartz, crystal deposition rate monitor.
This concludes this part of the PVD lesson on thermal evaporation.
You have seen that it is the first and simple technique to call the wafer with a thin material film.
There is no surface damage, it is done in a vacuum which yields higher purity films.
No atoms from the atmosphere are integrated into the film.
Limitations come from the shadowing poor step coverage of high aspect ratio status, non uniformity over large areas and a difficult to evaporate compounds because of their decomposition or face change at high temperature.
So let's now have a look in the clean room how such an equipment is operated in details.
In the next lesson, I will explain to you how spattering can be used to form a thin-material frames.

File: dataset_epfl/MEMs/W03/503-PVD_Sputtering_Introduction_-_MEMs-en.txt
In this lesson I will introduce the second PVD technique that is called sputtering, and which allows for a whole variety of thin film materials to be deposited.
In fact many more than thermal evaporation.
I will first show some basic principal how plasma is created for our purposes show the different plasma zones in the sputter chamber, and how to optimize it for efficient sputtering and also introduce the Paschen law.
The goal of the sputter process is to remove physical material from the target and deliver it to the substrate a wafer.
This is done by ion bombardment in the plasma.
Ions that hit the target with sufficient energy eject atoms from the target.
These atoms are then deposited as a thin film on the wafer placed adjacent to the target.
So how is this done exactly?
Let's have a look.
First the air is pumped out of the chamber to create a vacuum.
Shown here, this is the chamber with the vacuum pump that evacuates this are from air.
That chamber is then filled with Argon, an inert gas until the pressure reaches values in the order of a couple of hundreds of milliliter.
A plasma is then created by applying the high voltage of about 1500V between two electrodes, shown here.
The positive Argon ions in blue are accelerated towards the cathode which is the negatively charged electrode and hits the target here, so the target, in this case we choose Gold as a material and here's the wafer on which we want to deposit the gold.
The target is in fact made of the material that we want to deposit, and it's mounted directly onto the cathode.
With the impact energy, atoms are ejected from the target, here in yellow travel through the plasma, and finally deposit on the wafer as a thin film.
Sputtering allows all kinds of materials including metals, compounds as well as refractory materials.
The deposited thin film has a generally good adhesion and excellent step coverage.
We will come to these details later in this lecture.
Let's have a short look what plasma is and how it works for out purpose here.
Plasma is defined as partially ionized gas that is neutral, and thus has the same number of ions and electrons.
It is commonly also referred to as the fourth state of matter.
By the way, plasma is also used for dry etching processes that my colleague Martin Gijs will cover in detail in his corresponding lesson.
The simplest form of plasma for out purposes, the DC plasma it is created as follows.
First, the chamber is pumped down and filled with Argon gas to reach at the position, pressure in the order of 10 to 100 mTorr.
Shown here, some Argon atoms in the chamber.
Second, a DC voltage can be applied between these two electrodes shown here.
With the terminal resistance, and here the potential that can be applied to the cathode and the anode.
At low voltages, the only measurable current comes from so called
"background ionization".
Which is always present, but often negligible. 
The region of this background ionization comes, for example from a photon that hits one of the Argon atoms and ionizes it.
The result of this ionization is that we get an electron and an Argon ion.
This current is very low, and the voltage on the electrodes is about the same as the voltage of the source as there's nearly no voltage drop over Rs.
If you increase the voltage, the current first remains constant since the voltage does not effect the background ionization.
We can draw here a typical curve how this current increases if you increase the potential between the electrodes.
The slight increase, but not very drastic because it's only based on the available ions due to the background ionization.
When the voltage is further increased over 600V approaching 1kV, depending on the gas and the pressure electrons and ions resulting from the background ionization gain enough energy to ionize other atoms.
So this electron, for instance, can ionize  this Argon atom which would release another atom, and be able to release another
Argon ion.
As a result the current increases exponentially with the voltage. 
So, now we're increasing the current drastically for the given voltage.
The regime described here is called
"Dark discharge" as no light is generated.
It is not used for micro fabrication applications as plasma in this regime is not energetic nor stable.
When the electric field between the two electrodes is further increased, breakdown of the gas occurs.
The medium becomes ionized, and an avalanche of inelastic collisions between electrons and ions appear.
So now, even argon atoms that have not been ionized by the background radiation, can be ionized by the strong electric field between the two, cathode and anode.
So, one can create here electrons, and here Argon ions with all available Argon atoms in the chamber.
And this is creating an avalanche effect, because they can then ionize other Argon atoms that are available.
That means we suddenly have a very strong current that can be installed between the cathode and the anode.
So, this is also shown here in the curve, where we now get a very strong current, up to a couple of hundred milliamperes but with the drop in the voltage.
Indeed, as the current increases the voltage drop in the source resistance becomes very important.
When Argon ions collide on the cathode secondary electrons are ejected and sustain the plasma.
Without these electrons,
 the plasma would rapidly vanish.
Finally, the plasma reaches a steady state and the loss and gain of electrons is equal.
In this regime electrons have enough energy to excite atoms to an energy level where they emit light when they are relaxed to a lower energy level.
The plasma is luminous, and this regime is called "Glow discharge".
This regime plasma is stable and energetic enough to be used in micro fabrication technology ideal for sputtering or for etching.
Typically to achieve this regime, a voltage of about 1.5kV is applied between electrodes separated by 15cm which results in the electric field in the order of 100V/cm.
In this photograph we can see the glow of plasma in one of out sputter equipment.
We will see more of this later when we go and see how the equipment looks like.
Electrons and ions don't have the same mass.
Electrons are lighter and thus have a higher mobility than an accelerated field gradient.
As a result, in a plasma ions and electrons don't move at the same speed which creates positively and negatively charged areas.
Consequently,  electric field is not constant along the plasma and the electron energy varies and creates the bright and dark areas, as shown here this light on the upper right side.
And we have the plasma chamber with the cathode and the anode in different zones in the plasma due to the different mobility of ions and electrons.
For more details about plasma zones please have a look at the accompanying documents.
Bright areas are called glow, and dark areas are called dark space.
In the practical setup for sputtering or etching the distance between the two electrodes is rather small.
In the order of 15cm, as we have seen before.
This is the showing of the chamber, the cathode and the anode and the plasma in between.
As a result, the anode, which is the positive electrode is placed in the negative glow.
Therefore, the plasma column can be simplified from here to here and only the cathode dark space the negative glow and the anode dark space subsists.
Negative glow, cathode dark space, and the anode dark space.
The potential changes very abruptly close to the electrodes in the plasma sheets and it's constant in the glow region of the plasma.
As shown here.
There is a very steep slope of the potential difference of the cathode into the plasma vacuum then the plateau where's the glow area and here again a steep slope, and the approach to the anode.
And these are the two plasma sheets.
The origin of this plasma sheet has realized the computation of the potential, along the plasma is studied in more details in the chapter about dry etching.
The required voltage to initiate the break down of the gas and create the plasma, depends on three main parameters.
Which are the pressure, the inter-electrode distance and some gas properties.
This was firs observed by
Paschen who found out that the breakdown voltage could be plotted as a function of the product between the pressure and the inter-electrode distance.
It results in an asymmetric parabola with a minimum at a specific Pd product, like shown here.
Here we have a typical curve, for an example gas like Argon every plot, the breakdown voltage, and the plasma is breaking down as the function of the product of the pressure and the distance.
Paschen has found that this curve in fact can be expressed by an equation that is shown here which gives the breakdown voltage as a function of parameters like for example, the pressure and the electrode distance as we already know, times an empirical constant which is observed experiment, and then as a function of the secondary electron emission coefficient at the cathode which plays an important role.
Here, three example gases with the breakdown voltage for a given value of pressure and distance.
On the left side of the curve minimum, one needs a higher voltage to reach breakdown because there are less molecules between the electrodes available for the reaction.
As a result, when the gas, atom, or a gas molecule is ionized free electrons reach the anode without colliding with other gas molecules, and they are lost.
For the breakdown of the gas to occur, higher voltages have to be applied in order to increase the number of free electrons and thus the probability of collisions with other molecules.
However, on the right side of the minimum of this curve we have another exact for the breakdown voltage to increase again.
Now, due to the large number of gas molecules between the electrodes, electron molecule collisions become more frequent and electrons mean free path becomes shorter.
As a result, electrons don't gain enough kinetic energy to ionize other gas molecules when colliding with them, unless the higher potential is applied.
For reach gas, the minimum breakdown voltage and the corresponding Pd product is different.
These values depend on the gas molecules, mean free path the ionization potential and the speed that the gas molecules can recapture electrons after they have been ionized.
Numerical values for the most common gases are given in the table here at the bottom, right of the slide but values for many other gases can be found in the reference book.
For sputtering, it's not always favorable to work at the minimum breakdown voltage. Indeed, it is more important to work with lower pressures and thus with a higher breakdown voltage in order to have energetic ions striking the cathode and removing atoms that can be deposited as a thin film on the wafer.
For now we have seen some basic physical principles behind sputtering, about how to create a plasma and the Paschen's law.
For now, let's have a look at the three main implementations of sputter technique that is the DC,
RF, and Magnetron sputtering.

File: dataset_epfl/MEMs/W03/504-PVD4_Sputtering_DC_RF_-_MEMs-en.txt
Now, we'll have a closer look how in a clean room the various sputter equipment are working.
I will show DC, RF, and Magnetron sputtering.
DC sputtering is one configuration of a sputtering system shown here on the right of the slide.
As an average sputtering system the material target is placed on the cathode while substrate is placed on the anode.
To create a plasma,
a high DC voltage in the order of 1kV or more, is applied between the electrodes.
This is why we call the system
"DC sputtering".
Usually the anode is grounded and the negative voltage is applied to the cathode.
Atoms that are ejected from the target under the bombardment of positive ions condense on the wafer there by forming the desired thin film, like shown here.
The main advantage of this system is it's relative simplicity.
However, it suffers from two main limitations.
Firstly, the plasma is present in the entire area between the electrodes which has the consequence that this space is filled with electrons which are repulsed by the negative cathode and collide on the substrate.
As a result, the substrate substantially heats up and efficient substrate cooling is required.
Secondly, it is possible to deposit only electrically conductive materials with DC sputtering.
Indeed, even if electrically insulating target is used it will charge within a few milliseconds due to the accumulation of positive Argon ions on the target.
As a result, the plasma would stop.
RF sputtering main difference from
DC sputtering is the way how the plasma is created.
As in the case of DC sputtering, the target is placed on the cathode to attract the positive ions and the substrate is placed on the anode.
The difference is that, here the plasma is created applying a high frequency RF voltage between the electrodes.
As you will see in details, using
AC voltage instead of DC voltage has the main advantage to avoid target charging and that allows the position of electrically insulating materials such a dielectrics.
The key element to it, to this system using an AC voltage is a self-bias capacitor, shown here.
To enable RF sputtering, the following three conditions are required.
First, avoid target charging as the cathode where the target is placed will alternate between positive and negative voltages.
Both ions and electrons will accumulate on the target resulting in a null of all charge of the target.
However, if the frequency is too low accumulation of ions during one single negative period of the signal can be sufficient to charge the target if it's electrically insulating, and to terminate the plasma.
Using frequencies higher than 50kHz allows overcoming this throwback as charging time becomes shorter than a millisecond, which is too short to charge the target.
Second, it is required to have energetic ions colliding on the target.
If you simply use the AC voltage to accelerate ions the energy they will gain during on cycle is too low to eject atoms from the target.
A solution to overcome this effect is to use frequencies larger than 5MHz typically, 5.6MHz, and the capacitor at the cathode for DC self-bias.
At such high frequencies, ions cannot follow the RF field anymore, due to their mass.
On the other hand, electrons are lighter and can follow the RF field.
They will then alternatively strike the cathode and the anode.
However, because of the capacitor at the cathode they will accumulate there, and the cathode will progressively be negatively biased.
This negative DC voltage will then accelerate positive ions from the plasma, and enable the sputtering process.
The third condition is to avoid sputtering of other surfaces than the target.
For example, avoid having ions colliding somewhere else than on the target.
To do so, the anode must be larger than the cathode.
This result is studied in more details in the chapter about dry etching given by my colleague, professor Martin Heiss.
The reason behind is that having smaller cathode allows having a larger potential drop and thus more bombardment, because of current conservation.
In a typical RF sputter system, the anode and the entire chamber are therefor grounded to satisfy this condition.
The main advantage of
RF sputtering over DC sputtering is it's ability to overcome charging problems and thus to deposit electrically insulating materials, such as dielectrics.
In addition, electrons oscillating in the RF field couple the energy more efficiently to the plasma, as a result, compered to
DC sputtering, higher deposition rates are achieved and lower power consumption is required in the RF sputtering.
However, there's one main drawback leading to the deposition of the electrically insulating materials.
These materials are often poor heat conductors which requires very efficient cooling of the target during the sputtering.
In addition, as for the DC sputtering, the plasma is not localized and many electrons hit the substrate and heat it up thus substrate cooling is also required.
To even further increase the plasma efficiency and thus the deposition rate magnetron sputtering systems are introduced.
The added feature compared to the RF system is the magnet plate behind the cathode, shown here which creates a magnetic field, who's goal is to confide electrons so they stay close to the cathode, and induce a lot of collisions with argon atoms to ionize them and contribute to the spotter process.
Let's have a closer look how this works and what it brings.
So, let's assume that we have our target here material that we want to sputter any metal or dielectric so we mount our target on a setup that includes a magnet so, here we have a magnet, which has magnetic field lines showing like this and that means we have to close the magnetic field here here, magnetic field, that are going into the plasma and here we have an electron in this area it will swirl and follow the field line as schematically show here.
So why is that?
You all know that we have here the south and north pole of the magnet and we have here, an electron that has a certain velocity V and within the magnetic field B, that we have then a force that is orthogonal to the two vectors of the velocity and the magnetic field so that, this electron has no other choice than spiraling around the magnetic field line, and follow it, basically.
Due to Lawrence forces, electrons follow a helical trajectory while ion trajectory is not influenced because of the higher mass.
So, having a magnet behind the target allows to confide electrons close to the target.
This improves ionization efficiency, because of the larger amount of collisions between
Argon atoms and electrons.
As a result, it is possible to use lower voltages and lower pressure, which allows deposition of film with higher purity.
In addition, the plasma is localized.
This enables higher deposition rates because of the larger amount of ions impacting the target, and also decreases substrate heating, as less electrons collide on the wafer.
On the other hand, the system becomes more complex and the ware of the target is non-uniformed.
Here on these two photographs you can see two targets of a magnetron sputtering tool.
The left image shows the target after some short term usage where we can start seeing how the material is being eroded.
On the right photo, we see a similar target after extensive use where a lot of the material has actually been removed.
The pattern shows here that the ion distribution has the function of the magnetic field provided in the magnetron sputtering tool.
For now we have seen how DC, RF and magnetron sputtering are working.
Let's have a closer look how actually the ions are interacting with the target material to be able to remove material and deposit it on the substrate.
