Repository: shrutigoli/EPFL_MOOC_NLP_Research

# EPFL_MOOC_NLP_Research

Analyzing subtitles from MOOCS e-learning EPFL courses and understanding how they are tied to relevant course concepts. 

This project was created by Shruti Goli and supervised by Dr. Francisco Pinto and Prof. Patrick Jermann from CEDE Lab at Ecole Polytechnique Fédérale de Lausanne (EPFL) in Switzerland.

File: dataset_epfl/MEMs/W03/506_2-Sputtering_in_CMi_-_MEMs-en.txt
The sputtering system that you see here is called a cluster sputtering tool.
In this case with 4  of the precision chambers allowing you to pass wafers to various sputtering chambers without breaking the vacuum.
Per sputter process step, only one wafer is used per chamber in this particular equipment.
Wafers are loaded in the load lock chamber of the system from behind the wall on the right side of the image.
Then a robotic arm located in the centre of the tool transfers the wafers from the load lock into one of the 4 sputtering chambers.
The robotic arm enters into the load lock, moves up to lift the wafer from the chuck,  leaves the load lock and distributes the wafer in the desired sputtering chamber.
Let's now have a further look at the inside of the tool and see how the clean room engineer changes the sputter target.
Remember the target is a plate made of the material that we want to sputter deposit on our substrate. 
In that specific case, the target which is changed, is used for
RF magnetron sputtering.
You can see the RF generator the grey metallic box and the magnet, the black cylinders.
The other 3 chambers are DC magneton sputtering with only the magnet and no RF generator.
The first step when changing the target is to remove the target shield.
This shield is used to avoid sputtering of the structural elements
of the cathode and to improve gas diffusion.
Then the target itself can be removed.
The home made tool is used to remove the target in order to allow a single person to perform this manipulation.
In this specific case, the target is made of titania.
It is changed not because it is worn out,  but because we need to  sput another material in this particular chamber.
We can also see that a copper grid is used at the back of the target to ensure a good electrical contact.
When a sputter target is worn out it also needs to be changed.
This operation is shown here which also shows nicely how a sputter target in magnetron sputtering looks after some use.
The wear, clearly is not uniform, because of the magnetic field which concentrates ions along magnetic field lines so that they optimise the sputter yield.
In comparison, here are shown new sputter targets where the surface is still uniform.
The two examples shown in the video are aluminum oxide and silicon dioxide new targets.
To mount a target in the tool the operation steps shown in this video sequence are performed in the exact reverse order.

File: dataset_epfl/MEMs/W04/603bisClip_Mask_aligner_Lithography_-_MOOC_MEMS_W04-en.txt
Now that we have seen the principles of UV exposure through masks, lets go to our clean room and follow this process in practice.
First, the surface of the silicone wafers must be cleaned and treated with HNDS.
This step removes residual water from the surface and promotes the adhesion of the photoresist.
This is especially important for small or high aspect ratio features.
The wafer on the left side is untreated with HNDS and is rather hydrophilic.
The wafer on the right side was treated with HNDS and as expected, the water drips off immediately without wetting.
After surface preparation, an automatic coater tool is used to spin the resist layer on the wafer.
The robotic arm first dispenses the resist at low spinning speed.
Once the arm moves out the speed is increased and we can see a periodic evolution of colors on the wafer surface.
As the resist is thinned down, a modulation of reflection is obtained due to the interferences formed between the resist and the wafer surface.
The resist thickness is not uniform across the wafer and becomes thicker towards the edges.
In order to avoid contamination during contact mask exposure, solvent is sprayed on the wafer edge to remove the resist in this region.
This is called edge bead removal.
Now that the wafers are ready we can start the actual exposure on the mask aligner.
Here you see that our mask is already in place and we load the wafer into the tool by means of a vacuum chuck.
The wafer is now slowly brought into contact with the mask.
Once the programmed set point pressure is reached, the illumination block with a UV lamp and optics moves forward.
Notice the short blue flash of about 3 seconds.
This is how long it takes to expose the resist layer.
We now develop the exposed resist in a process similar to what was shown in the mask making process.
Although here it is performed manually you can also see how the patterned photolitho text appears.
After rinsing the wafer in DI water it is dried and ready for inspection.
By optical microscopy we check the quality of the process across the entire wafer surface.
To check high resolution features of the exposed resist such as sidewall profiles we use a scanning electron microscope.

File: dataset_epfl/MEMs/W04/604Lithography_4_EBL_Part._1_-_MOOC_MEMS_W04-en.txt
After the introduction to the general concepts of lithography, and details on mask writing and UV Lithography technics,
I'll now focus this lesson on Electron Beem Lithography
EB Litho or short EBL.
It allows for better resolution down to 5  nanometer level.
This is important for many devices in nano-science and nano-technology.
In his lecture we first describe the equipment and then detailed EB Litho specific process steps.
This chapter shows details on the EB Litho tool, like the one you saw on the cover slide of this lesson.
I will first introduce the main components that I require for an EBL system, starting from the different vacuum levels show how electrons are emitted by the electron gun, how then the electron are then focused into the probe, by lenses and to mention the imperfections called aberration.
Then I will describe how the electrons are deflected and controlled over the sample to write into the resist, and I will wrap this lesson up with some example tools.
EB Lithography is motivated by the possibility to overcome the optical diffraction limit.
As we have seen, resolution in optical projections systems it's limited to about lambda over 2.
Of course industrial DUV Lithography has developed many process tricks to push the resolution of optical lithography down to deep sub hundred nano-meter scale.
But these methods can be extremely costly and complex while they still require an original high resolution mask.
Instead of photons, we are now considering electrons which are charged elementary particles.
Electrons can also be described as a wave with a corresponding wavelength, even by the De Broglie equation that depends on their velocity.
We'll do an equivalent wavelength of an electron, is given by the blanks constant over the momentum of the electron.
We'll have a look at some numbers.
At 1 KV, acceleration voltage, the wavelength of the electron is in the order of 0.038 nano-meter.
Much smaller than an angstrom.
At 10 KV, it gets even smaller below point 1 angstrom, and for 1 KV we have already 0.0038 nano-meter wavelengths.
Typical EB is performed between 30 and 100 KV
The effective wavelength of the electron is accelerated and a EB Lithography tool is in the order of a few picometers.
But unfortunately, the resolution limit using electrons in an EBL Lithography tool is not given by it's waves properties, but rather by other effects such as beam focusing, electron scattering, and charging.
It can reach down to sub 10 nanometer scale in good cases.
The main disadvantage of
EBL Lithography are the low throughput because it is using a single electron beam to write, and therefore high fabrication costs.
Here on the right side you see
2 nice examples images.
Here's an SEM image of 2 layers of HSQ, which is a negative resist.
The scale bar here is 1 micro meter, and these lines in the order of a couple of hundred nanometer wide, with the very in pitch to check their resolution and alignment capability.
This SEM image shows a high resolution and high aspect ratio.
HSQ resist pillars, which is 15nm in diameter, and 150nm in height
These white spots here are the pillars seen from the top.
Whereas these are pillars that have collapsed during the last process.
It shows their width, a high aspect ratio of the pillar.
The key ability of an
EB Lithography system is to focus a beam of electron into a few nanometer range, and then to directly write with the electrons in the resist of a relative placement of beam and substrate.
EBL is therefore a direct write serial technic similar to laser writing that we discussed earlier for the mask making a UV Lithography.
The electrons are first extracted from the gun, and the accelerated towards a series of electron lenses that will focus and correct ratios in order to obtain the smallest and brightest possible electron beam.
Additional features include beam blankers, and beam deflectors.
The resist coded wave is placed on a stage, who's position can be controlled by optical interferometers.
The user interacts with a column indirectly via exposure software that controls the hardware so called pedal generator.
Samples are loaded and unloaded unto a system via a vacuum lock not shown on this slide.
EB Lithography requires a high vacuum chamber so that electrons can freely travel from the gun to the wafer.
The EB column is built inside the vacuum system, like shown here.
Different vacuum levels are required for the different parts of the electron column.
High vacuum is required at the electron gun reaching to void source, contamination by residual gas molecules.
Further down in the column, the vacuum requirements becomes less stringent.
Ionic pumps are required for the guns and the optics.
At the sample levels turbo pumps are typically sufficient.
How can we have different vacuum levels in one chamber?
The electro-optic section of the EBL tool is almost entirely separated from the sample stage.
Except for a small aperture called Differential Pumping Aperture.
Which is large enough to let the electrons down the column, but small enough to maintain differential presure.
Note that the high vacuum air does not get sucked through holes like the domestic vacuum cleaner, because the path of air atoms at low pressure can be many meters, so that they never bump into each other.
They just bounce around the chamber and rarely pass through the small aperture.
This way it's possible to have a pool vacuum in the sample stage region, say 5.10-7 mbar but high vacuum 10-8 mbar.
Or better, in the gun electron optics part of the column.
So lets now have a look at the electron source, also called gun.
Different option exist when we meet electron from the metal source into vacuum.
One variation is to use thermionic sources, where the source is heated to overcome the work function to bring electrons into the vacuum.
Another way to use the so called
Field Emitters, where high electric potential is applied to the sharp tip.
In EB Lithography, the electron source must combine the two following properties:
First, ideally it is monochromatic to reduce chromatic aberrations.
Second, it has a high brightness and crown stability.
Field Emitter will fill these requirements much better than thermionic sources.
So, lets see how a field emitter electron gun looks like.
With the cutter, the tip is at the tip of it's potential with respect to the first anode, which is the extractor.
In order to create a high field to extract the electrons from the tip.
Between the extractor and the second anode, the electrons are further accelerated.
The main function of the suppressor up here, is to limit electron emission to the end of the tip.
This helps to reduce the effect in source size and improves resolution. the potential of the suppressor is negative relative to the tip.
Typically Schottky field emitter guns are used which are thermal field emitting sources.
In such CFEG, a single crystal tonsil tip is coated with zirconium oxide which has the unusual property of increasing the electrical connectivity at high temperature.
Zirconium oxide allows lowering the work function compared to tonsil alone. compared to cold field emitting guns, these guns are less bright but deliver stable high currents and a less demanding aberrations.
(INAUDIBLE) field emitter systems is typically a single crystal sharpened tonsil bar.
This allows for (INAUDIBLE) meters of a few tens on nanometer for short (INAUDIBLE) all the way down to 5 nanometer for cold field emitting guns.
Schottky field emitters are ideal for UV Lithography do to the excellent count stability which is below 1% probe noise versus up to 10% for cold field emitting guns.
They have low current drift, below 1% versus over 5% for cold field emitting guns.
Thermionic field emitters are typically not used in UV Lithography do to their large source diameter, and actually spread unlimited lifetime.
The electric field on the tip of a Schottky Field Emitter is applied to decrease the material working function.
For this reason, such field emitters are coated with low working function such as zirconium dioxide.
Even if Schottky Field Emitter is a Thermionic emitter, the brightness and the current density are compared to that of a cold field emitter.
Here we can see 2 images of a Schottky field emitting gun.
On the left, the zirconium oxide reservoir is nicely seen below the tip.
In the central image, one can identify the crystal planes of the tonsil tip on the
Schottky emitter
And for cold field emitting guns, her on the right side, the tip is sharpened to about 100nm.
The high electric fields the electrons are thus extracted directly from the tip.
The electron gun choice has a large impact on the beam diameter. that is also called probe diameter as can be seen on the graphs here on the right, different gun types are compared where the probe current is displayed as a function of the probe diameter for two acceleration voltages,
30Kv here, and 1Kv down here.
In EBL, one typically employs currents from a few 100 picloram range, to several 10's of 100's of nano-amps.
As seen in the graphs, these current values their electron beam diameter undergoes large changes.
From a few nanometer to several 10's of nanometers. you can also see that these current diameter relations are not linear, and they vary largely from one gun type to the other.
Therefore, a good metric to compare gun types, is therefore needed and introducing the concept of brightness or better.
It is defined as how much current is emitted per unit solid angle, per unit area of limiting surface.
Described in this drawing here.
This should be compared at equivalent acceleration voltage and takes into account beam current diameter and incident angle on the sample.
For example, thermionic emitter may have very high beam current, shown here.
But very low brightness do to the large spot size.
It is additionally important to be able to tune the electron beam so that one can write large features with the large beam and then use low currents to write finer features.
So now let's have a look how we can control and focus the electrons.
Typically like in optical systems, it's focused by electric lenses.
Like shown here.
We have here the lens, and if you come with the light... focus on the focus point here, further down.
Electron trajectory, on the other hand is controlled by electrostatic or electromagnetic lenses according to the force.
Shown here.
You can see that we can exert force on a charge particle either by an electric field or by a magnetic field and velocity of the particle.
Electrostatic lenses are typically used for beam blanker or the gun region.
They have high operation speed, but they have other large operations.
Therefore, electromagnetic lenses are used for beam shaping.
A magnetic lenses forms from two circle symmetric iron or some other high premier ability material pieces. with a coper winding in between.
A divergence of the magnetic flux along the set access applies a force on the electrons back towards the set access resulting in focusing action.
The magnetic field causes a rotation of the electrons and the image.
About the set access in a crux fashion.
(INAUDIBLE) not affect performance} of the lens, it does impact the design alignment operation of the system.
For instance, the deflection system must be rotated physically with respect to the stage coordinates.
Also when aligning a column, a wide placement in the upper region of the column will not correspond to the same wide displacement at the target.
And finally, changes in focus or changes in the hide of the sample can cause a slight rotation in the deflection coordinates.
This must be properly corrected or stitching and overly errors will result.
Like in optical microscopy, a number of operations limit the ultimate resolution of the electron probe.
There are 4 types of aberrations listed here from A to D.
Spherical Aberrations are the result of a homogeneous focusing property, for electrons travelling on or off the axis.
Chromatic Aberrations is the result of varying  focus for electrons of different energy.
Both of these aberrations can be minimized by reducing the conversions angle of the system so that electrons are confined to the center of the lenses at the cost of greatly reduced beam current.
Astigmatism occurs  when the electrons sense a non consistent magnetic field as they spill around the optical lens which arises from construction errors.
The result is a non symmetrical beam cross-section.
At low energies and with convergence angles altered diffraction may play a significant role.
Shown here. the understanding of aberrations is essential to reach mininal effective beam diameters that enable high patterning resolutions.
You can see here on the graph on the right side, all the aberrations mentioned previously must be taken to account at once,
Also in relation with the beam convergence angle.
In practice, the effective beam diameter is indeed expressed by the square root of each contribution squared and summed.
Whereas the virtual source size limit does not depend on the beam convergence angle, this line right here.
Chromatic and spherical aberrations obviously increase with greater convergence angle.
This relation is inverted for diffraction.
Reaching an optimal work configuration requires the optimization of all contributions rather than seeking the individual minimization.
Notably end in relation to the previous lights each aberration in contribution to the final beam diameter are subject to additional parameters other than the beam convergence angle and maybe optimized in part independently by the instrument design or choice of acceleration voltage.
The electron beam may be deflected over a range of typically from a few
10's of micrometers to millimeter.
Writing in large areas requires that the stage is physically moved to reach a neighboring region and ultimately to write the entire surface.
This writing region is called a field, that is  itself divided into subfields.
The main fields correspond to the maximum beam deflection range.
If you choose a certain beam step size the tool can only handle a finite number of pixels.
If the steps size is too small then the field size is limited to the beam step size times the maximum number of pixels.
Deflecting an electron beam across main fields at a hundred of microns in size is associated with very large electric or magnetic coils in correspondingly with settling times do to the larger fields that need to be applied, which at the end will slow down the writing process.
In order to increase writing speed, an additional subdivision of the patterning (INAUDIBLE) subfields is implemented into the system.
These fields are approximately two orders of magnitude smaller and inside them the electron beam is raster scan at very high speed by another set of coils.
These coils are much smaller do to the small deflection they need to exert and thus, their settling time si much smaller compared to the main field ones.
Beyond fields the sample is mechanically moved so high resolution stage is typically allowed for resolutions below the NM.
However, mechanical stage drifts result in possible mismatch at the field boundaries known as field stitching.
As you will see, different methods exist to manage field stitching and within a single field different writing strategies are possible.
Either raster scanning, like shown here, or vector scanning, like shown here.
The raster scanning, one wants to expose the green parts when raster scans the electron beam and blanks it on and off when it passes over the design area.
The vector scan is that the electron beam is already steered to only expose the area that has to be written.
Here we can see an animation of a field stitching approach, where the stage is mechanically moved between two writing fields and where the alignment is very critical.
Another strategy involves a fixed electron beam and a continues stage movement.
This way, no field stitching involved resulting in continues patterns but this method is much slower.
Electron beam lithography tools for research can be configured in 2 ways:
One is to convert a scanning electron microscope SEM on the left side.
As a scanning electron microscope already includes the main elements required to perform lithography, the only component that needs to be added is the pattern generator.
It consists of a beam blank cut to switch on and off the beam, as it scans the sample, as well as a computer control.
That's low cost EBL systems are typically using acceleration voltages of 30Kv and they do not benefit from the advantages of a dedicated
EBL column in terms of speed and stability.
So, dedicated EBL tools will operate at a higher voltage up to 100Kv and allow for high proof and stability.
They have higher costs of several millions of euros, but they are essential and needed for mask writing in UV masks and nano science research.

File: dataset_epfl/MEMs/W04/605Lithography_5_EBL_Part._2_-_MOOC_MEMS_W04-en.txt
In this second lesson on
Electron Beam Lithography
We will now focus on the different processing issues for EBL, that are the design optimization and the writing parameters.
Remember that in the previous lesson we have seen the main elements that are required to form a focused electron beam, and how these different elements operate and interact to guarantee efficient scanning of the electron beam on the sample.
In the second chapter of the EBL, we will now focus on the actual process of writing with the EBL tool and data a user typically follows in the clean room.
Starting with the design preparation we will study electron-matter interaction, followed by practical examples of positive and negative resist exposure.
We will continue by seeing how proximity effect and alignment procedures are performed in EBL.
I will conclude the chapter by showing a few examples that are typical and unique for
Electron Beam Lithography.
The electron beam is typically of corrosion profile, and it's scanned across fields and sub-fields to expose the resist with the desired patterns.
Here, we will take a closer look at what truly happens within one of the sub-fields.
The cat design files are typically in .cif or .gts format.
The patterns in these files are either fully vectorial or built from n-gons, with a finite number of edges.
They must be discretized in a number of basic trapezoids that are filled with shots that will be exposed.
This process is referred to as Fracturing.
Besides the fracturing of design into shapes and shots additional steps may be included at this preparation stage for the EBL writing, in order to specify local design modifications of those assignments.
These details will be presented towards the end of this lesson.
The essential principle related to fracturing is the assignment of physical beam step size
BSS, to split the design in individual shapes and exposer shots.
Essentially, one must choose a grid size where the e-beam tool will lay down individual shots.
The choice of the BSS is related to two important considerations one, the resolution target, and two, the beam diameter.
As for the first criteria concerning the design and resolution target the BSS must be a multiple integer of minimal features for appropriate discretization.
The choice of BSS is basically the down-sampling of the vectorial design.
For features that do not lie strictly on the fracture grid this down-sampling may induce aliasing and artifacts requiring a grid size significantly smaller than for simple horizontal vertical lines.
The second criteria is the beam diameter.
In order to expose the patterns with the homogeneous dose the BSS should be equal, or ideally smaller than the beam diameter.
If this is not the case, wavy line edges or disconnected dots will be written instead of smooth filled patterns.
The left figures here show the black structure that is to be written with electron beam.
Each of the squares represent the sub-fields in which the beam can be scanned quickly.
In the sub-fields, there are shapes which are themselves cut into trapezoids, which are shown here, which are here simply squares but can be any trapezoid-shapes, each trapezoid is written line by line, shown here, by the scanning e-beam.
The same concept is shown on the right for a more complex shape here the beam jumps from one trapezoid, here, to the next one and then raster-scans in each of them, jumps to the next one to write the next pattern.
Let's start by only considering the effect of BSS alone without taking into account the trapezoid fracture.
The goal here on this slide is to expose three round disks with the electron beam.
We choose a beam diameter 5nm, but vary the grid size from
5nm here on the left to 2nm here on the center.
We can see step-like artifacts on the edge of the disk at 5nm grid, but less on the 2nm grid, which is obvious.
We see that with reducing the grid of 2nm minimizes this effect even though the beam diameter is still the same.
The advanced method, shown here on the right, allow for the positioning of the shots beyond the orthogonal grid.
This method offers good shape approximation associated with the limited number of shots, but it implies specific design preparations.
In practice, depending of the position of the features on the orthogonal BSS grid, large deformation may be unintentionally induced by the fracturing of the design into the trapezoids that the tool can write.
This may effect the structure symmetry , pitch or overall dimensions that may be critical for the final device.
Here on the left, we see a result of a large rectangle fine trapezoid
LRFT fracture on a 5nm BSS.
In the center, the design was fractured to optimize the structure symmetry in curve-edge approximation.
The trapezoids are not symmetric on both axis on the disk.
Following the same example as before reducing the BSS further to 2nm improves the disk approximation.
Still considering a 5nm beam, this 2nm grid size also benefits from a a smoother line edge due to the beam overlap.
The black lines shown here, and here, indicate the writing order of the electron beam across the trapezoids.
Let's now have a look how the fracture method influences the EBL write time.
A total writing area is a major component in the design write time but is not affected by fracture.
On the other hand, the direct link between beam step size beam diameter, and therefore the current, has a large influence on write time.
Typically, beam current may be varied over three orders of magnitude, from 100 pA, to over 100 nA.
Thereby, effectively decreasing write time by the same order.
With the beam step size equal to the beam diameter moving from 5nm to 50 nm step size will decrease write time by a factor of 100, as we can see from the diameter versus current relation shown here in this graph.
When choosing a beam step size for fracture, one usually scales the choice of beam an the associated diameter accordingly in practice, large beam step size and associated beam, therefore allow for faster writing.
Another important consideration for the choice of beam current and beam step size is the EBL tool speed.
Also called bandwidth limit.
It determinates the minimal exposure time per shot that the equipment is capable of controlling. 
This value is in the range of several tens of MHz.
For grid sizes where large overlap is desired and where the beam step size is smaller than the beam diameter the dwell time per shot is too short for the tool capability.
Imagine that we want to write the pattern shown here.
Consisting of one hundred squares of 50x50nm each.
We start by choosing the parameters for the experiment.
A grid size of 5nm is a good first approach to this design as the minimum feature size is 50nm.
Smaller grids would be possible, but would require reducing current and consequently would take longer writing time.
The next step is to choose the current and beam diameter.
As each fraction of the grid is 5nm the beam diameter should be similar in size to have smooth contours in our shapes.
Form our tool specification a 5.6nm beam is generated by choosing a 3nA current.
We know that our particular tool has a bandwidth limit of 50MHz this depends of the equipment, and we are now trying to determine the parameters as close as possible to this limit to be able to write as fast as machine can do.
This is not only because of the time but also because of the processing cost.
The dose speed depends of the resist we are using.
For this, typically some dose tests are done to confirm the proper value.
With these parameters we've now calculate the time.
According to this formula.
It takes 1.33x(10^(-4))s for the electron beam writing alone.
To this time we must add about 30 minutes of pumping loading, and unloading of the wafer, and the time commuting from one square to the other without the writing.
Also, this may seem extremely fast scale to the area of practical designs and full wafer sizes writing may easily reach hours.
If we now calculate the frequency with the previous parameters we see that this writing experiment is over the tool capability as it is over 50MHz that we have defined before.
The tool cannot write as fast as we are asking to and it cannot control and blank the beam fast enough and we have to adjust the writing parameters.
The best alternative we'll have is to adjust the beam current, and choose a smaller beam.
As you see, it now takes more time than before, but now the frequency is at the maximum speed of the tool.
Thus we can write with these parameters our pattern.
If you now extrapolate these writing patterns to bigger areas which are more meaningful for applications we can see again, our small square, hundred squares of 50x50nm square each, takes about
2x(10^(-4))s so extremely fast, if you want to write the same density pattern over one centimeter square, of the same density and pitch we already have to account for more than six hours 
EBM writing time, and if you want to write a full wafer of 100mm diameter with the same pattern density we already have to take into account writing time of more than twelve days.
When preparing the design for writing and before considering local dose or design changes, a few other options are important to consider.
The first one concerns the field placement, although one might intuitively position the fields adjacent to each other on an orthogonal grid, this might result in field boundaries within the pattern that will induce field stitching errors as seen in this image.
So, here two fields are stitched together, but there are not perfectly aligned, which is due to error in the tool drifts and other effects.
If the features are smaller than the field size one may allow, so called, floating fields in order to encompass all the features smaller than the field size within single fields.
If the designs are larger than the fields writing the structure in multiple passes may reduce the sharpness of the field boundary, due to the random nature of field stitching.
As we mentioned, large patterns, when considering advance design preparation it is important to mention that patterns may be fractured using varying BSS.
This may, for one allow the writing of large and small features with different beams to speed up the writing.
Alternatively, a large beam may be used for the inner part of the pattern that will be written fast, and a finer beam for the outer part in the order to guarantee low edge roughness and overall critical dimensions accuracy. 
This method is called "Bulk Sleeve".
Shown here.
To use different  beam diameter for the center part and to the edge of the structure.
Without going into further details, writing order of the trapezoid within fields and sub-fields may play a large role on short-range accuracy and periodicity. and consequently will have an impact on the writing time.
So this concludes this introduction part for the design preparation and fraction of electron beam lithography, and now we have a closer look at how the electrons interact with the resist to write nano features on substrates.

File: dataset_epfl/MEMs/W04/606Lithography_6_Electron_beam_lithography_-_MOOC_MEMS_W04-en.txt
In the previous lessons we have seen how the designs prepared for electron beam lithography. and in particular about the fracturing of the pattern into convenient units to ensure best beam writing quality such as resolution, but also keeping in mind the writing speed.
Here we will now see further details on the e-beam lithography in particular how the electrons interact with the resist-coated sample, and what parameters are to be understood and optimized.
These are the resist contrast, the various types of e-beam resist proximity effects. as well as alignment processes.
The electrons are accelerated to high energy and are focused onto the surface. 
As the electrons penetrate the resist they experience the so called "scattering".
Forward scattering at small angles occurs to the incoming electrons which tend to broaden the initial beam diameter.
When the electrons reach the substrate, they undergo large angle scattering, which also leads to back scattering.
The increase in effective beam diameter in nano meters due to forward scattering, can be given apparently by the following formula.
The forward scattering can be expressed by 0.9 times the resist thickness Rt, over the acceleration voltage the power of 1.5.
Using the thinnest possible resist and the highest available accelerating voltage can minimize forward scattering.
Back scattered electrons may return back to the resist at a significant distance from the incident beam, causing additional resist exposure.
This is called the electron beam proximity effect.
The range of the electrons is defined here as the distance a typical electron travels in the bulk material before loosing all it's energy.
The range depends on both the energy of the primary electrons and the type of substrate.
So here, on the upper right side, you can see two examples of simulated results showing the distribution of the electrons from incoming beam, from the top here that hits the surface, the PMMA photo-resist and then the scattering into the resist and the silicon substrate for voltage of 10 kV and the same is done here for a voltage of 20kV.
We can already see that, for an example the forward scattering which is the widening of the incoming beam during the impact is much more narrow for higher voltages compared to the lower voltages.
So, if one aims for a higher resolution patterning one obviously goes to higher voltages to minimize this scatter effects, forward scatter effect during the impact.
On the other hand, please note also that all these back scattered electrons that come out through the photo-resist at some further distance location also cross-link or alter the photo-resist, which then will also be exposed which is then called the proximity effect.
If we now focus on how the atomic mass Z, of the substrate material influences the electron range, for a given acceleration voltage we obtain the following dependents for gallium arsenide (GaAr) the lower curve, silicone in the middle, and the PMMA on top.
So as expected, high atomic mass materials show reduced electronic range.
And here on the right side, we see a typical radial energy profile away from the beam in pin point.
The forward and back scattering are approximated by two gaussians.
Please, note that this scale is done in logarithmic scale.
Now let's have a more detailed look how the path of the incoming primary electrons and generated secondary electrons influence the resist exposure, shown here.
Photo-resist with the substrate and the primary electrons.
Forward scattering at small angles of the primary electrons is the first source of beam broadening.
As these primary electrons slow down much of the energy is dissipated in the form of secondary electrons, with energies that are per definition between 2meV and 50meV so about three orders of magnitude lower than the primary electrons which are at kilo electron-volts
(kmeV).
The secondary electrons are responsible for the majority of the actual resist exposure process.
The travel range is only a few nanometers, which results in a slight broadening of the exposed area.
These two affect largely account for the minimum practical resolution obtainable in the highest resolution electron beam systems, and contribute to the bias that is seen in positive resist where the exposed features develop larger than the size they were nominally written.
Primary electrons may also back scatter at high angles, so in back scattering an electron collides with a much heavier nucleus which results in an elastic scattering event and the electron thereby retains most of it's energy but changes direction.
These back-scattered primary electrons can travel a long distance away from the beam impact point and thereby create secondary electrons that will expose the resist quite far away from the intended impact location.
This results in the well known white background exposure known as proximity effect.
Due to the scattering effect, the interaction volume or the exposed zone depends on the beam energy.
Indeed, a similar exposure dose which is the total charge per surface delivered at different acceleration voltages results in different lithography results.
For instance, at high acceleration voltage the electrons mostly penetrate through the resist with little interaction and require a higher dose to clear.
As seen in the cross section images, forward scattering is well visible in the tapered resist profiles.
As expected, forward scattering is more pronounced for low acceleration voltages.
On the top-right, we can see that higher acceleration voltages a greater dose is needed to obtain full opening of the PMMA after development.
High energy electrons penetrate through the resist and scatter in a large volume and thus interact less with the resist than for lower acceleration voltages .
At low voltages the interaction volume is limited more within the thin resist layer.
In the two figures here bellow, we can see further illustration of this concept.
Additionally from the schematic on the lower-right you can see the evolution of dose to clear, as well as the resist profile due to forward scattering.
This is shown experimentally from the images on the left.
At 640Î¼C/cm^2 we can see the characteristic tapered angle induced by the forward scattering.
For now, let's have a look at the actual resist exposure details which are contrast and sensitivity.
Sensitivity is the dose needed to fully clear positive or cross-link negative resist.
The higher sensitivity resist allows for fast writing.
On the other hand, most high resolution resists are of moderate sensitivity for following reasons.
When targeting ultimate resolution and electron beam of of a few nanometer width is used to expose the correspondingly small area.
The highly sensitive resist requires only a very limited number of electrons to be exposed.
The process is consequently very sensitive to beam shot noise.
In order not to be affected by shot noise one typically chooses a lower resist sensitivity so that the relatively large number of electrons are needed for the exposure of very fine patterns.
Another important feature of the resist is the contrast which is defined as the slope of the dose to thickness variation.
Which is shown here, so D100 is the dose to clear meaning the lowest dose when the resist is fully opened after development, and D0 is the largest dose where the resist is still not exposed enough to induce a thickness difference after development.
In typical processing conditions, high contrast resists are preferred as it is often correlated with resolution.
Essentially the high resolution resist will result in a binary system.
The lower dose threshold resist is unaffected, above the dose threshold it is fully removed, in case of positive or cross-linked in case of negative.
Although proximity effects may still distort the pattern, higher contrast results allow induce blurring of the written pattern.
Low contrast resist, on the other hand find interesting applications in the gray-scale lithography.
As seen here, the low contrast allows for fine modulation of the final resist thickness in order to create out of plain features.
One important point to consider is the resist contrast characterizes the full processing of the resist, which when developing, playing an equally important role than exposure.
So here in the bottom you see two SEM images that show the result of and exposure and developing of a gray-scare
3d e-beam lithography, and we can see here the entire thickness of the resist, which is roughly 1Î¼m and then goes down step by step 785,
550, 345, and 146nm.
With the low contrast resist one is able to perform such gray-scale lithography which is not possible with the high contrast resist.
Let's now have a look at some typical EBL resists.
We start with PMMA, that is a positive resist widely used in electron beam lithography due to it's high resolution and low cost.
PMMA usually provides a relatively low etch resistance but it is an excellent choice for a lift off process.
When an electron is hitting the molecule of PMMA it breaks the bonds and associates the large molecule into smaller by products and mono mass which are then removed by the developing step.
By tuning the molecular weight of the PMMA, the resist sensitivity can be tuned to a large extent.
Therefore, by coating the two layers of PMMA starting with one of higher and the second one of lower sensitivity, T-shaped undercuts are produced.
Indeed, via single exposure the chain scission reaction PMMA after e-beam exposure will produce a wide opening in the first resist layer.
This bi-layer process is a standard for EBL-based lift off that guarantees limited side, where coverage of the operated material to ensure successful lift off, like shown here in this SEM picture.
In the context of positive resists other alternatives such as
CSAR and ZEP provide higher sensitivity and a better etch resistance but to the expense of a slightly lower resolution and much greater cost.
HSQ is one of the highest resolution EBL negative photo-resist.
It's inorganic, cage-like network resembles that of low-density silicone-dioxide.
Upon exposure HSQ is cross-linked and very resistant to further post-processing making it an ideal candidate as mask for dry etching.
It is interesting to know the unexposed regions are developed by chemical reaction with NaOH, producing H2 and not by simple dissolution.
Ultimate contrast and resolution is reached in, so-called salty developers.
HSQ is efficiently removed or stripped by diluted HF.
We will now have a more detailed look at the proximity effect that are at the hear of the electron beam lithography.
As exposure occurs beyond the beam diameter and beam impact point the dose outside of the intended area may be sufficient to expose the resist.
If the patterns are significantly smaller than the back-scattering range, and uniformed in density.
This will result in a uniformed background dose.
Therefore a simple dose scaling is applied to correct for the unwanted proximity effect.
For large patterns, or complex geometries this is more complicated.
As seen in the image on the right for a large pad in the order of 500Î¼m size and an associated connection wire with 100Î¼m width the dose is locally adjusted by proximity effect corrections.
One can see for example that the dose in the edges must be increased compared to the dose at the center of the square.
Red is more dose, blue is less dose.
The base of these corrections relies on the modeling of the energy distribution away from the beam impact point which is commonly referred to as the point spread function or the PSF.
As seen previously, two main effects are responsible for energy distribution in the substrate.
Forward and backward scattering. 
The simplest, yet efficient model to approximate the point spread function is therefor
Double Gaussian.
One Gaussian accounts for forward scattering and depends on the Î± (Alpha) parameter mostly affected by acceleration voltage, and resist thickness.
The second Gaussian is defined by Î² (beta) that accounts for the back-scattering that heavily depends on the atomic mass Z of the substrate and acceleration voltage.
The last parameter Î¹ (Iota) modulates the ratio between forward and backward scattering, if Î¹=0 means there is back scattering, whereas if Î¹=1 it allows for equal weight of both Gaussians in the point spread function (PSF).
Î¹ is here, and here.
The 3D graph of a Double Gaussian system shows well, the sharp center peak here and the broad background distribution of the back scattered electron.
If one can determine experimentally the Î±, Î², and Î¹ parameters one can compute the effective dose delivered at the each shot location
taking to account the background exposure from the neighboring pixels.
Once this computation is done, the proximity effect correction consists in scaling the dose per pixel to provide a uniformed effective energy delivered on the substrate regardless of pattern density.
In practice we choose that the 50% density pattern has the nominal base dose and are not scaled, whereas isolated features are corrected to receive the higher dose, while the patterns denser that 50% receive a lower dose.
In order to obtain the proper point spread function for double Gaussian approximation, that will allow for the proximity corrections, nested structures of different density are written to isolate the various parameters.
While Î± is typically effecting the short range and is difficult to measure, it's in the range of 10nm to 20nm at most
Î² and Î¹ are more easily determined experimentally.
Using standard substrates such as silicon or silicon-dioxide on silicon, large amounts of experimental values for Î² are available.
Different methods allow determining Î² experimentally.
Here we will focus on Î¹, because it largely depends on the resist type and then therefor vary widely.
The test patterns used checkerboards like show here, the 250nm squares and 50nm squares that provide a good basis for the measurement of the critical dimensions.
They are surrounded by periodic patterns of varying density with an extent greater than the back scattering range in order to reproduce the different background conditions.
So this checkerboard is surrounded by zero patterns around this one is completely filled
100% with writing area and this is a 50% writing area coverage around the checkerboard test pattern.
Knowing Î± and Î² from literature, the user will run software proximity effect corrections on these patters for a wide range of Î¹, and will write the patterns for different doses to perform metrology and identify optical proximity effect correction conditions.
At 50% density, the effective dose in the central pattern region is not affected by the choice of either.
In fact, when performing the proximity effect correction the dose is augmented or reduced for lower or higher densities only.
The 50% pattern shown on the previous slide will therefor be used to determinate our base dose.
Three levels of features allow for the assessment of the base dose.
The dimensions of the loading line, as well as the checkerboards with square edge length of 250nm and 50nm.
Like shown here.
Let's now look at some real examples using HSQ resist.
First looking at the image at the top right here the base dose is determined by measuring the line width of the fifty density, 50% density pattern.
When underexposed, 1000Î¼C/cm^2, the lines are narrow, whereas when overexposed we see use of line broadening is observed.
If looking at the central checkerboard one can see that when underexposed, the small checkerboard is absent and gradually appears and widens with increasing dose.
It's important to know that the Double Gaussian model is an approximation for the electron distribution during exposure.
Additionally development may be affected by feature size and aspect ratio, and that due to the finite contrast and process latitude of the resist, the perfect critical dimension at all scales may be hard to reach.
This is already apparent to the checkerboard pattern between dose 120 and 150.
At the lower dose, the apertures in the fine checkerboard are well defined, whereas the blanks in the large checkerboard are too large.
For the higher dose, the apertures in the large checkerboard are reduced, also still too large, but the fine checkerboard is already showing signs of overexposure.
Additionally, we only tune the dose of the written areas but cannot physically apply a negative dose in the non written areas that suffer from background exposure.
In a way, we are here limited to a dose leveling rather than a true correction.
Once the base dose is extracted from the 50% density pattern the Î¹ parameter may be investigated.
Let's now have a look at this
CSAR, a positive resist with the base dose of 200Î¼C/cm^2.
Inspecting the 0% loading one can see that Eta 0 the feature is still full of undeveloped resists.
Like shown here.
At Eta 0, hence there's no compensation to boost the dose for the low density pattern and the resist is therefor underexposed.
As Eta is increased, a back scattering contribution is assumed and a dose in low density area slowly rises.
At Eta 0.3, the fine checkerboard is very well defined. 
You can see here.
By increasing Eta further to 0.9, we can see the collapse of the fine checkerboard and the separation of the large 50nm squares.
Largely overexposed.
On the right you can see how the dose correction is applied for the different patterns and associated density.
It is interesting to know that if you look at the 100% loading pattern, the Eta 0.3 at 220 base dose provides good results on the checkerboard. 
But the large area written around shows a lot of remaining resist scum.
Increasing the dose further clears the large areas but the fine patterns are distorted.
This is again another illustration of process windows limitations.
Proximity effect correction should preferably be performed taking to account the actual density of the target patterns and shape corrections, or bias maybe used to further correct the exposure.
All the structures here are exposed and developed HSQ negative resist patterns imaged under a tilted angle in a scanning electron microscope.
From clockwise, top left you see first groups of four HSQ fins due to the 20kV acceleration voltage one can actually see through the HSQ structure.
The top right image shows arrays of HSQ posts exposed with single electron beam lithography shots.
The bottom right image shows triangular arrays of HSQ imaged at 2kV acceleration voltage.
And the bottom left image shows HSQ squares of two different thicknesses done by exposing successfully two different layers.
Very few lithography processes rely on a single layer alone.
Often we need to add a second layer of structured material with high precision to previous structure for example to make contact electrode to some nano wires.
To this end, reference markers are patent on the surface.
They allow aligning the electron beam in subsequent exposure steps.
In optical lithography, as you may remember these markers are imaged by optical methods.
The one-to-one transparent mask with the chrome pattern is then aligned mechanically by means of a high precision stage controlling X, Y and Î¸ to correct for rotation and translation.
In electron beam lithography, the markers cannot be imaged optically, but as we know the e-beam tool is also functioning as a scanning electron microscope allowing to see the surface.
Due to large acceleration voltages, and associated penetration depths the markers, which are 10-20Î¼m wide are either etched in the substrate, like shown here with the depth of several microns or made of a higher material to provide sufficient contrast.
In both cases, the tool finds the marker etch by monitoring signal variation.
But not looking at the marker itself but at the edge of the marker which gives a strong signal in the back scattered electron.
Also, markers maybe large, the typical marker edge detection accuracy is in the order of a few tens of nanometer.
Due to back scattering and the search range of the marker these shouldn't be positioned closer than a few hundreds of microns from the region of interest of being patterned.
Besides the SEM imaging approach, electron beam lithography also has another unique advantage when compared to the mask alignment schemes.
Indeed, a large number of markers per pattern may be used for redundancy and the patterns may be corrected beyond rotation and translation.
The dynamic nature of the electron beam lithography allows, for an example, for deformation of the design in order to project it on the base defined by the marker.
Well, this wraps up the lesson on the electron beam lithography.
We have seen the varied stages of the process starting from the design preparation, electron resist interaction, various resist properties as well as limitations, such as proximity effect, and how alignment is done.
In the accompanying exercises, you will have a chance train your knowledge and apply to some real application cases.
