Repository: shrutigoli/EPFL_MOOC_NLP_Research

# EPFL_MOOC_NLP_Research

Analyzing subtitles from MOOCS e-learning EPFL courses and understanding how they are tied to relevant course concepts. 

This project was created by Shruti Goli and supervised by Dr. Francisco Pinto and Prof. Patrick Jermann from CEDE Lab at Ecole Polytechnique Fédérale de Lausanne (EPFL) in Switzerland.

File: dataset_epfl/MEMs/W05/Dry_etching_2_en.txt
In this lesson we will discuss various so-called <i>deep dry etching</i> processes for silicon, which are processes with a high anisotropy so that one can etch deep vertical holes with little or no mask underetching.
We will also give an example of a dry etching equipment.
Finally, we will present a few special dry etching processes that use intrinsic reactive gases and that do not require to have the gas in the plasma state, which leads to a significantly simpler etching system.
For deep dry etching of silicon, one can design a plasma-based etching process by combining the gases SF6 and C4F8 in the etching reactor.
The first gas is an etching gas, as it contains a lot of fluorine, while the second is a passivation gas while it contains relatively a lot of carbon.
The substrate bias has to be chosen such that there is an effective vertical etching rate while the horizontal etching rate should be zero, due to the hole sidewall passivation by the deposition of the polymer.
The process can be designed to have a high selectivity to photoresist.
Silicon can be etched 50 times faster than the photoresist.
These pictures illustrate some results of this type of etching process.
The first picture shows the etching of a polycrystalline silicon film which was deposited on a silicon dioxide layer.
The second picture shows profiles of etched channel structures which were etched in a silicon wafer.
On the previous slides, both the etching and the passivation gas were simultaneously let into the reactor.
It is also possible to apply the etching and polymerization gas sequentially in a pulsed process.
The pictures show what happens.
In the beginning, during a few seconds, chemical etching is performed in an SF6 plasma, which gives a little underetching of the mask.
Then the etching gas supply is switched off and C4F8 gas is introduced, which is known to lead to polymerization.
During a few seconds, a thin polymer layer is deposited, as indicated by the yellow line here.
The next step in the process is again an etching sequence.
Due to the substrate bias, the polymer film that is deposited on the horizontal faces of the structure is quickly removed in the etching, and hereafter, silicon is etched in that direction.
Because there is no electrical field in the horizontal direction, there is little or no etching, but polymerization is chosen such that at the end of this second etching cycle, all polymer has disappeared, and then one stops this second SF6 etching cycle.
One has effectively etched, now, a hole with little or no mask underetching.
Next, follows a second polymerization step, as illustrated in the lower picture.
These pulsed etching and polymerization sequences can be repeated many times to realize very deep and anisotropic holes in the silicon.
A high etching rate is obtained this way and a high selectivity of the silicon etching to silicon dioxide and photoresist masks can be obtained.
These pictures show some results of a deep dry etching process for silicon.
The pulsed nature of the process is immediately recognizable by this so-called <i>scalloping effect</i> which originates from the alternating etching and polymerization cycles.
The picture on the lower right shows a residual polymer layer, which was not completely removed from the sidewalls of the etched hole.
The top picture shows that one can indeed etch vertical, anisotropic structures.
It also shows that if there is a wider mask opening, the etching goes deeper than if there is a narrow mask opening, and this is related to the fact that the gas has easier access into a larger hole than in a small hole, and etching is more favored in that way.
This pulsed process of etching in silicon is also called the <i>Bosch process</i> after the origin of the researchers who first developed this process.
This picture shows, in general, the features that can be observed for an etched hole structure.
The selectivity is defined as the ratio of the substrate etching to the mask etching, and ideally there should be little or no mask etching when the mask material is well chosen.
For a hole opening <i>a,</i> one can etch a depth <i>b,</i> and this defines the <i>aspect ratio b/a.</i>
Also illustrated here are some phenomena that are observed when doing dry etching of silicon.
There is first the phenomenon of undercut, so there is some horizontal etching, which gives you mask underetching.
There is also bowing, this kind of rounded shape, and there is drenching, at the bottom of the hole one sees some deeper recesses in the corners.
Another important parameter of the etching process is the uniformity of the etching over the hole wafer.
Ideally the etched profile should not depend on the position of the hole on the wafer.
The origin of the microtrenching effect is illustrated here.
It is caused by the forward scattering of ions to the sidewalls of the etched structure.
And this gives extra etching near the lower corners of the hole structure.
This phenomenon can occur during etching of dielectric materials, semiconductors and metals.
We take back, here, one of the pictures shown before, to illustrate the so-called
<i>aspect ratio dependent etching effect,</i>
<i>ARDE effect,</i> by which the etch rate depends on the hole or trench width, as shown in this picture.
Also, micro-loading effects exist in dry etching, which means that two identical trenches can have a different depth depending on if they were in a local environment on the wafer where there was more material to be etched away.
That means where there was more competition for the gas to be consumed.
If more silicon is to be etched away locally, the depth of a trench or hole in such micro-environment will be smaller.
On this slide, we summarize experimental process variables that can be varied in a dry etching process, and we mention, also, the way how they effect the dry etching.
The gas mixture, or gas chemistry, directly effects etch rate and etch profile, as well as variations in the gas flow rate and pressure.
The RF power affects the etching rate, as for a higher power, more and more gas molecules get dissocciated and the etching rate increases.
The wafer temperature, or the temperature of the chuck on which the wafer is fixed, as well as the bias voltage on that chuck, directly influence the etching profile and the anisotropy.
On this slide we give a schematic example of a dry etching reactor.
It is a very sophisticated system which has a load chamber in which one puts the wafer to be etched.
This wafer is then translated into the reactor without breaking the vacuum present in the reactor.
The wafer in the reactor is clamped then to a chuck, it can be by electrostatic forces, as we will explain later, and the chuck is kept at a fixed temperature and the etching can start.
The reactor is equipped with a radio frequency power supply for generating the plasma, and in case an electrostatic chuck is chosen, there is an RF chuck power supply to generate these electric forces.
There is also a scrubber that eliminates toxic side products of the etching reaction before leading the reactor output gases away into the environment.
There is also an equipment for live monitoring the optical emission from the gas to provide information on the materials that are etched away.
And this can be used to determine when one has reached the endpoint of an etching process.
The reactor is configured with several gas flow lines and mask flow controllers.
For example, one uses nitrogen, hydrogen, oxygen, argon gas or any of the halocarbon etching gases.
The picture on the right shows a real reactor with in front of it the chamber in which one loads the wafer.
Xenon fluoride gas etching of silicon without development of a plasma is also used in microfabrication.
This process requires much simpler equipment than a plasma etcher.
The xenon fluoride is placed, in the form of solid crystals, into a closed reactor from which fluorine vapor is spontaneously released, which etches the silicon according to this chemical reaction.
The process has an etching rate of a few micrometers per minute.
The figure shows a schematic diagram of the etching chamber interfaced with simply a few valves and pumps.
Another example of gas phase etching without a plasma is the etching of silicon dioxide using HF vapor.
For a hydrofluoric acid vapor phase etching, one only needs a container into which one pours the HF, and a wafer holder to which the wafer is mechanically clamped.
The reaction with the HF vapor is written here, and is controlled by the wafer temperature.
The technique can be used to remove an oxide layer underneath an etched silicon microstructure to provide a freestanding structure.
So here the silicon was etched, then putting it into HF vapor slowly etches away the oxide, until in the middle, these silicon parts are now freely moving, and, of course, they are somewhere anchored to the substrate.
In this way, one can release the silicon structure without applying a liquid.
If one applies a liquid here, this can give surface tension forces which can deform the delicate mechanical structures.
This slide gives an impression of the equipment that is needed for HF vapor phase etching, which indeed is orders of magnitude less complex and much cheaper than a plasma reactor.
There is a container for the HF, and there is control of the temperature, basically.
Here we see how silicon dioxide is partly removed from under a polysilicon layer so that this becomes a freestanding electrode.
In this lesson, we have presented several processes for the deep dry etching of silicon, like the continuous process in which the etching gas and the polymerization gas are simultaneously introduced in the plasma reactor, as well as the pulsed, or Bosch, process in which the two types of gas exposures are alternated.
We gave an example of a typical dry etching equipment and also introduced dry etching without a plasma, which requires much less complex and much less sophisticated infrastructure.
Subsequently, we introduced xenon fluoride etching of silicon, and HF vapor phase etching of silicon dioxide.

File: dataset_epfl/MEMs/W05/Dry_etching_4_en.txt
In this lesson, we will present main dry etching equipments.
Also we will introduce some of the plasma sources that are used in modern dry etching reactors.
This is a schematic diagram of a so-called <i>barrel reactor</i>.
It is one of the first etching reactors used in semiconductor microfabrication.
It exploits a chemical oxygen plasma to remove polymers or photoresist from wafers.
Such a reactor is also used for <i>descumming.</i>
And descumming is removal of thin polymer residues after development of a photoresist, for example.
The technique is also called 
<i>plasma ashing</i> or <i>plasma stripping</i> because it removes the organic molecules.
There is no ion bombardment in this technique, and chemical action from the oxygen atoms and UV radiation is solely responsible for the etching.
The typical working pressure is in between 
0.1 and 10 millibar.
Besides the use of oxygen for removal of organic layers, one can also use a CF4 plasma in this reactor for silicon etching without bombardment.
The picture below shows the entrance door of such barrel reactor and its command panel.
This is a schematic diagram of a so-called
<i>chemical downstream reactor.</i>
A microwave plasma is generated remotely from the etching chamber and then transferred to the etching chamber.
The wafer which is positioned here, is hence not influenced by accelerated ions, electrons, or by ultraviolet irradiation and the etching is purely chemical.
The technique is used in critical etching processes.
For example, for the etching of transitor gate oxides which are extremely thin, so that even a low voltage can cause dielectric breakdown of the transistor.
The walls of this transfer tube are covered with inert materials like polytetrafluoroethylene, or Teflon, or can even be made of that material.
Also, aluminium or aluminium oxide is used for this transfer tube to reduce chemical interactions with the plasma during transfer.
This schematic diagram is that of a so-called <i>diode reactor</i> due to the presence of two electrodes, and we have already introduced this reactor before in our discussion of dry etching.
We explained how the substrate electrode can acquire a negative voltage bias by incorporating a blocking capacitor in the circuit.
Also of importance for this high negative voltage bias was the superior electron mobility over the ion mobility in the RF plasma.
The developed negative voltage bias results after a while in strong ion bombardment, even on insulating surfaces on the wafer.
The electrical impedance of a capacity of plasma source is that of a capacitor in series with a resister.
A match network is required to couple the impedance of this plasma to the RF power supply.
Such match network has variable series and shunt capacitors to minimize power reflection and recirculating power losses.
The difference between a symmetric and an asymmetric configuration is shown here.
In the asymmetric reactor, the electrode on which the wafer is to be positioned is smaller than the counter electrode.
It's much bigger.
While in the symmetric configuration, both electrodes are nearly the same.
In the asymmetric reactor, the electrode on which the wafer is to be mounted was smaller than the counter electrode, and we have seen before that this leads to a strong voltage bias on the small electrode, hence, heavy ion bombardment.
The voltage <i>Vp</i> in that case was very small so that there is little or no impact on the counter electrode, so there is no degradation of the reactor.
In the symmetric diode reactor, both electrodes have about the same surface area and in this case, all electrode surfaces can be bombarded and thus sputter materials can eventually diffuse into the plasma when the gas pressure is too low.
To avoid this diffusion into the plasma, one chooses typically the gas pressure not too low.
At first sight, a diode reactor with a smaller size working electrode is advantageous but the RF power will be peaked in the center so that there is different etching whether one is in the center or at the edge, and this can be problematic for some applications.
If that is the case, one uses a symmetric diode reactor where the field is uniform over the wafer.
To reduce the effect of bombardment of the counter electrode one chooses the pressure of the gas sufficiently high, so that spluttering from that counter electrode can be reduced.
And as high pressure, we mention here pressures of the order of 100 millibar.
A diode reactor, like we have now discussed, has as limitation that there is no independent control of the ion energy and the ion flux.
Both increase with increasing RF power.
As an example where this can be problematic, we mentioned here the etching of gallium arsenide.
We need here a chlorine plasma at a considerable pressure but we want to avoid a large voltage bias to the wafer to avoid damage of the material by the ion bombardment.
However, this obliges to have a very low plasma density that does not give significant etching.
Two solutions exists to the problem.
One can use a small gap diode reactor where the electrical fields and voltages are lower, or one can exploit a different electrode geometry than a diode to decouple plasma generation from the generation of the negative substrate voltage bias.
Such decoupling of the plasma generation from the generation of the bias was exploited in the newer etching reactors that were developed from the early 1990s on.
These reactors are characterized by a low energy ion bombardment on the wafer, which results in a good layer-to-mask selectivity, less ion induced damage of the etched materials, and no etch-rate reduction when the ion energy decreases.
In this new reactors, the iron flux and ion current density were significantly increased, typically by an order of magnitude.
As examples of these new plasma sources, we will explain now briefly, the so called <i>inductively coupled plasma source</i> or <i>ICP source,</i> the <i>helicon source,</i> and the <i>electron cyclotron resonance</i> or <i>ECR source.</i>
In an ICP source, an RF coil operated at 13.5 megahertz is separated from the plasma by a dielectric wall which can have cylindrical, or in this case, a dome shape.
An RF current which passes in this coil will induce a counter current in the plasma, within the skin depth of the plasma, which is a few centimeters.
The plasma acts like a kind of secondary of a transformer with the ICP coil, the primary.
The RF current is primarily carried by thermal electrons that rapidly transfer their energy to neutral atoms in the plasma.
For an ICP reactor, a high voltage on the lower electrode is not required, so the plasma potential can be low.
Still, the plasma density can be high, as it is generated by the other RF source.
The substrate sheet layer is thinner and there is less ion scattering in the sheet, compared to a diode source.
The plasma operates well at low pressures of 10 minus 3 to 0.1 millibar.
An ICP source needs to be properly interfaced with an RF power generator.
The electrical impedance of an ICP source is that of an inductor in series with a small resistor.
The match network, to avoid or reduce reflection of power back to the source, can be accomplished with the so-called 
<i>L</i> network which consists of a number of variable series and shunt capacitors that are adjusted here.
This type of plasma has a small capacitive coupling compared to the plasma generated in a diode reactor because the coil is separated from the plasma by a rather thick, dielectric wall.
However, the plasma needs to be initiated in the beginning via capacitive coupling.
Note that besides the RF power for generation of the plasma, there is an extra RF power source for generating the surface voltage points.
We are here in the cleanroom and show the outside of an ICP reactor.
Inside of the plasma source is a coil that surrounds a ceramic cylinder.
Here we show such a cylinder that has been used and removed after a certain time of operation.
At the inside of the cylinder, we see some degradation effects of the material due to the plasma, which is the reason why the cylinder has to be exchanged regularly to a new one during maintenance of the ICP etching system.
Another type of new plasma source is the <i>electron cyclotron resonance</i> or <i>ECR source.</i>
In this design, microwave power at a frequency of 2.45 gigahertz is carried by a wave guide and coupled to the plasma through a dielectric window.
The source has built-in magnetic field lines generated by these electromagnets around which electrons can circulate.
The plasma absorbs power at a location where the electron cyclotron resonance condition is satisfied, that is where the natural cyclotron motion of the electron around the field line is in phase with the rotating electrical field of the ECR wave.
Finally, we mentioned as one of the new plasma sources, the helicon source, in which an antenna coil with a special shape is wound around the plasma.
The helicon wave source works at 13.5 megahertz also in presence of a magnetic field.
Plasma parameters of the helicon source are comparable to that of ICP and ECR sources.
This slide summarizes the plasma densities that are obtained with the various plasma sources as indicated here, as well as the gas operation pressure regimes.
What we see on this slide is that going through more modern equipment, we go to lower working pressures and higher plasma densities.
Here we show a picture and a schematic diagram of an ICP etcher which we have already introduced before.
We want now to explain the mechanism of the electrostatic chuck for clamping of the wafer into the reactor.
The wafer was introduced via a load mechanism to the chuck and in the chuck, there is a part which is called <i>gripper</i>, which contains two electrodes to which we can apply a voltage.
Here, a positive voltage, here a negative voltage and this induces an opposite voltage in the wafer which is then clamped to the gripper.
For removal of this electrostatically bound wafer, one needs to apply opposite voltages to the electrodes.
In this lesson, we have discussed three types of dry etching equipments, like a barrel reactor, a chemical downstream reactor and a diode reactor.
We pointed out the limitation of a conventional diode reactor where one cannot vary independently in the negative substrate voltage bias, and the flux of the reactive species towards the wafer.
We then introduced three of the newer plasma sources in which one has decoupled the generation of substrate bias from the reactive species flux.
These were the inductively coupled plasma source, the electron cyclotron resonance source, and the helicon source.
