Repository: shrutigoli/EPFL_MOOC_NLP_Research

# EPFL_MOOC_NLP_Research

Analyzing subtitles from MOOCS e-learning EPFL courses and understanding how they are tied to relevant course concepts. 

This project was created by Shruti Goli and supervised by Dr. Francisco Pinto and Prof. Patrick Jermann from CEDE Lab at Ecole Polytechnique Fédérale de Lausanne (EPFL) in Switzerland.

File: dataset_epfl/MEMs/W05/Dry_etching_5_en.txt
In this lesson we will introduce ion beam etchers, in which the substrate to be etched is not located within the plasma, but subjected to a beam of ions.
One can also use ion beams to etch wafers.
Ion beams originally were used for low-thrust space applications.
The main etching mechanism of an ion beam is physical sputtering due to the high kinetic energy of the ions.
The technique uses a low operation pressure leading to large mean free parts and little or no re-deposition of material that is etched away from the substrate.
Here we see an ion beam etching system.
Inside that system, it is possible to vary the angle of incidence of the ion beam onto the wafer, which is not possible in a plasma-based process.
This picture shows the inside of the ion beam etcher.
Ions pass through this grid structure and will bombard the wafer, which is here placed on this fixture.
An analytical, secondary ion mass spectroscopy equipment is incorporated to probe the evolution of the etching.
Two main techniques are used in ion beam etching.
One can inject a reactive gas into the ion source and then the technique is called
<i>reactive ion beam etching.</i>
Examples of such reactive ions are chlorine or fluorine ions.
Use of a single reactive gas allows no independent control of ions, and neutral radicals flux in the system because there is only a single gas.
The second option is to use an inert gas, like argon, for the ion beam.
Then it is possible to add a flux of neutral reactive gas via another entrance close to the substrate.
So here is the reactive gas, and then the argon ions come to bombard the wafer.
This combination of physical etching with chemical activity of the second gas makes that one calls this
<i>chemically-assisted ion beam etching.</i>
Here one can independently control ion flux and a neutral flux.
However, an inconvenience of this latter technique is that the reactive gas may diffuse through the system back through the grids and contaminate the ion source.
Here we show schematic diagrams of the inside of the ion beam etchers.
Argon ions are created in an ICP source and then are accelerated via three grids towards the substrate.
The three grids on which different voltages are applied are schematically drawn here.
After having passed through this grid structure, a charge neutralizer emits electrons to balance the charges in the ion beam to avoid excessive electrostatic charging in the reactor.
The wafer is mounted on a fixture that can be rotated, so one can change the angle of impact on the wafer.
The lower schematic diagram details the voltages applied to the three grid structures that are here.
The first grid is for capturing electrons.
The second one, for acceleration of the ions.
And a third grid for slowing down the ions before being lead into the reaction chamber.
What are the limitations and opportunities of ion beam etching?
A clear limitation is posed by the low gas flow when the operating pressure needs to be as low as 0.1 millibar.
To maintain a high etching rate under such conditions, one needs a high ion flux while one does not want to enhance too much the ion energy for applications where this can cause damage to the wafer width, possibly sensitive devices.
Another limitation is that etching processes that consume or generate significant quantities of gas are not possible.
An advantage of an ion beam source over a plasma reactor is found for special applications.
For example, the ion beam has the possibility to expose the substrate at an angle.
Also, etching in an ion beam system is more easy to understand as the number of species and possible chemical reactions are limited, in contrary to what happens in a plasma reactor.
It is possible to study specific etching processes where one applies, in a controlled way, ions and neutrals.
Finally, we mention the existence of focused ion beam systems for the local etching at high resolution.
The picture shows such focused ion beam system.
Such system has a very narrow, single ion beam, and it has not the wide area uniform beam that we showed before for the etching of a complete wafer.
The narrow ion beam allows local etching and sputtering of certain parts or devices on the wafer, like shown in this picture.
So here one has selected a specific spot on the wafer and there, one has locally applied the focused ion beam to make a cross section through the interior of the wafer.
A focused ion beam is therefore an important tool for process control as one can have access to any part of the wafer one wants, and one can analyze technological device aspects on a local scale.
In this lesson we introduced the technique of ion beam etching, which is operated at low pressure and offers special possibilities in microfabrication, and fundamental studies of dry etching.

File: dataset_epfl/MEMs/W05/Dry_etching_7_en.txt
While previously we have discovered some of the processes used in dry etching of silicon and silicon-based materials, now we focus on the dry etching of organic films, like photoresists, and the material, polyimide, and of metals.
One typically uses an oxygen plasma for the etching of organic materials like photoresist, polyimide, etc.
If one uses ion bombardment, one gets anisotropic structures when one exploits the redeposition of sputtered material to the sidewalls.
Etch products are water,
CO gas, and CO2 gas, typically.
There is a vast choice in mask materials, like silicon, silicon dioxide, photoresist, or metal.
The picture shows a photoresist mask, which was put on a polyimide film to etch a microstructure in the polyimide layer.
These pictures show the etching of a 7 micrometers thick polyimide layer that was deposited on a silicon dioxide layer, and where one has used silicon dioxide as a mask.
The silicon dioxide was deposited using a plasma enhanced chemical vapor deposition system because one can apply then a relatively low temperature to the polyimide during deposition of the masking layer.
The etching selectivity of the polyimide, with respect to the silicon dioxide, is over 50.
These pictures show the result of polyimide etching using an erodible mask of photoresist.
Both polyimide and photoresist have similar etching rate, so that the photoresist is gradually consumed during etching, especially at its edges.
That is why the resulting polyimide structure has tapered sidewalls, as the photoresist mask, at its edges, became thinner first, and first disappeared there.
A metal mask, like platinum or aluminum, is much more resistant to the plasma, and, hence, can be used to etch structures with vertical sidewalls.
This picture shows effects of aluminum redeposition in the etched structure.
So, this material is removed, and it creates micro-masks in this region, resulting in the generation of <i>grass</i> as the etching proceeds.
Generally, such redeposition phenomena can be reduced when one uses a plasma at the lower pressure, in which the mean free part of molecules is larger.
In this case, sputtered material can then be more easily evacuated from the zone of etching.
Now we will give a few examples of dry etching processes for metals.
We will discuss the etching of aluminum and aluminum alloys.
These materials are used for making interconnecting structures on integrated circuits.
They can also be used as membranes in switching applications, or as hard masks in a dry etching process.
Next, we discuss the dry etching of platinum, which is an important material for microfabrication of electrodes.
Finally, we will discuss the etching of titanium, tantalum, tungsten, and molybdenum, which are frequently used as adhesion materials for the deposition of the noble metal, platinum, or aluminum.
These materials also serve as hard masks in etching processes.
Aluminum and aluminum alloys are used for making interconnection lines in integrated circuit fabrication.
Because dry etching is a consequence of the use of a reactive gas, etching will be easier if the formed chemical product is more volatile.
This diagram shows the vapor pressure as function of temperature for three reaction compounds.
If one uses fluorine as a reactive gas, the formed aluminum trifluoride product has a relatively low vapor pressure, so this curve refers to this temperature axis.
So, vapor pressure is significant only at very high temperature, much higher than used in etching.
These temperatures are clearly too high for microfabrication.
That is why fluorine chemistry, which is successful for silicon and silicon dioxide etching, does not work for aluminum.
Instead, one can use chloride chemistry.
As the formed reaction product, aluminum trichloride, this curve refers to this temperature.
So, for this material, one has an appreciable vapor pressure at much lower temperature, a temperature which is compatible with the dry etching temperature.
The result is that this reaction product can be easily removed from the substrate after the chemical reaction.
If one would have a pure aluminum surface that is not covered by an aluminum oxide layer, the reaction with chlorine radicals and molecules can immediately proceed.
However, as aluminum is very reactive with oxygen, it always has a native aluminum oxide layer of about 30 angstrom, which should be etched away first.
This thickness is, more or less, variable, and the oxide is so stable that there is no reaction with chloride atoms,
<i>except</i> if sputtering with energetic ions is used.
Then, only, the aluminum oxide can be dissociated, forming the volatile aluminum trichloride reaction product.
Also, one should avoid water vapor in the reaction chamber as water can easily react with the chlorine radicals and with the exposed aluminum to form aluminum oxide.
Here, we show the etching of a 1.5 micrometer thick aluminum silicon alloy that was deposited on silicon dioxide.
One has used photoresist as a mask, and obtained a selectivity around 1.5.
That is, the aluminum etches almost as fast as the photoresist.
Anisotropic etching profiles are, more or less, obtained because one has used a chlorocarbon plasma that results in polymer deposition on these sidewalls.
Also, redeposition of sputter to photoresist on the sidewalls is possible.
If, instead of a photoresist mask, one would have used a silicon dioxide mask, and a plasma gas that did not contain carbon, or few carbons, one would have obtained a purely isotropic etching process.
Sometimes, we observe corrosion phenomena on the etched aluminum structures.
This is believed to originate from chlorine-containing residues that remain on the etched film sidewalls.
If these residues are combined with moisture absorption, the corrosive acid, ACL, forms, and this leads to aluminum corrosion products like aluminum trichloride.
The problem is even more severe for aluminum copper alloys.
Corrosion can be prevented by rinsing well the wafer in deionized water after removal from the chlorine plasma.
Also, one can apply a plasma etching step in oxygen to remove residual photoresist and chlorine atoms, and, at the same time, restore a thin passivating aluminum oxide layer.
Another possibility is to expose the etched structure to a fluorine plasma, during which chlorine atoms are replaced by fluorine atoms.
Here, we show the etching of a platinum film using a photoresist mask.
The platinum was deposited on a thin silicon nitride layer on a silicon dioxide layer.
The etch rate is very low, and the selectivity is also relatively low,
8, because the platinum is such chemically inert material.
We have used here a low pressure argon chlorine mixed plasma with a high negative voltage bias on the substrate.
In the picture, almost all of the photoresist has been consumed for etching through the platinum layer.
The picture here shows the etching of a 0.5 micron thick tungsten layer deposited on a silicon dioxide layer, and one has used here fluorine chemistry and a photoresist mask.
The selectivity is only 1.
The etched product formed is tungsten hexafluoride.
The metal tantalum can be etched in a very similar way.
This picture shows the etching of a 0.2 micrometer thick titanium layer, which was deposited on an amorphous carbon film.
One has used chlorine chemistry and a photoresist mask.
The process has only a low selectivity, 2.
When etching molybdenum in a fluorine plasma, similar results can be obtained.
This ends our lesson on the dry etching of organic materials, like photoresist and polyimide and metals.
Etching organic layers is a relatively easy task using a plasma as volatile reaction products can be easily created.
On the other hand, etching metals is more difficult, and one needs ion bombardment for etching to occur.
Whether one uses a chlorine or a fluorine plasma depends on if a suitable volatile chemical reaction product can be formed at the temperature of the etching process.

File: dataset_epfl/MEMs/W06/Wet_etching_2_en.txt
In this lesson, we will explain the hydrofluoric acid or HF bath that is used for silicon dioxide and glass wet etching.
This type of etching was already used in the process for the microfabrication of the thermal mechanical micro-activator for locally removing the silicon dioxide layer to define the oxide cantilever beam.
We used a diluted HF solution, known also as <i>buffered hydrofluoric acid</i>, or <i>BHF</i>, and locally protected the chromium and silicon dioxide layer by a photoresist.
During the buffered hydrofluoric acid etch, the chromium layer was then completely covered with the photoresist, so that it is not affected by the HF solution.
Here, I show again the mask design of the micro-activator, and this is the result after this processing step.
Glass is dissolved by HF or HF-containing solutions.
When HF is dissolved in water, it is a weak acid.
That means it is partially split in protons, fluorine ions, and HF2 minus ions.
Vitreous silicon dioxide and multicomponent silica glasses are etched according to this overall reaction, where this compound is called fluorosilicic acid, so this is the molecule that goes into solution, and that originates from the silicon dioxide.
These are the two reaction constants at 25 degrees Celsius.
<i>K1</i> describes the splitting of HF in protons and fluorine ions, and the fact that this number is not large means that it's a weak acid.
A second reaction constant says that also HF2 minus ions are present in the bath, and in comparable concentration as the fluorine ions.
It's revealed by this number.
Sodium fluoride or ammonium fluoride are known to not etch silicon dioxide, so that means that it is not the fluorine ions that are responsible for the etching.
Also, the etching is not sensitive to agitation of the bath, and that means it's not a question of transport, but it's kinetic control of the reaction at the surface which is limiting step.
The following etching mechanism is believed to occur.
HF is chemisorbed on the silicon oxide network, and there is a combined action of the hydrogen on the oxygen atom, and of the fluorine to the silicon atom, which weakens the bond between the silicon and oxygen.
This is a so-called <i>siloxane bond</i>.
At the end, this bond breaks, and the network is cut in two parts.
The etching rate can be written by the following formula:
<i>theta</i> is the degree of coverage of active adsorption sites on the glass, so this means that there are protons on the surface.
This says that the etching rate is there if there are protons on the surface, and there is a second species, which is [necessary]; these are HF2 minus ions.
So, this says that there is a combined action of the two to etch, and also this protein concentration is working together with HF, together, to remove the silicon dioxide.
There is another process where there are only protons, so only protons can, already, dissolve the silicon dioxide.
In practice, the etching rate in the HF bath, at this temperature, is a few micrometers per minute for 50 weight percent of HF in water.
An etching bath that is frequently used is the one in which one adds the non-etching ammonium fluoride to the HF baths.
The ammonium fluoride contributes with fluorine ions, which has an impact on this reaction constant, but, as this reaction constant still has to be the same, this means that this increased concentration here gives a decreased concentration of protons so, hence, less etching.
So, the etching rate goes down by addition of the ammonium fluoride.
A mix of 40 weight percent ammonium fluoride, with 49 weight percent HF, in these ratios, is called <i>buffered oxide etch, BOE</i>, or what we have called, in the beginning, <i>buffered HF, BHF</i>.
49 weight percent of HF is also called pure HF, as HF is, intrinsically, a gas which is dissolved in water, and this is the maximum dissolvable weight percent concentration.
The use of buffered HF produces a slower and less aggressive etch so that photoresist masks can be used, as we have seen for the micro-activator.
Photoresist would be very strongly degraded in pure HF baths.
The exact glass composition also has an influence on the etch rate.
A glass can contain multiple other oxides apart from silicon dioxide.
It can contain so-called
<i>network-forming oxides</i>, which are compounds that [in use] additional molecular bonds which need to be broken, resulting in slower etching.
Boron oxide is an example of such network-forming oxides.
A glass can also contain
<i>network-modifying oxides</i>, such as sodium oxide, and when these are introduced in the silica network, they generate so-called
<i>non-bridging oxygen sites</i>, resulting in faster etching.
So, here, we see, by adding the sodium oxide to the network, splits somewhere the network, as the bond is fulfilled by the sodium ion.
The effect of network-forming oxides and network-modifying oxides is illustrated in the curves obtained in buffered oxide etch for silica doped with the network-forming boron oxide, and these two network-modifying oxides.
So, here, when there is more dopant, these etch rates go up, and this goes down, at least initially.
Here, we introduce a pure HF-based microfabrication process for Pyrex wafer.
A mask that resists to this aggressive bath is gold, which, for good adhesion, needs to be deposited on a very thin chromium layer.
On top of this gold layer, one deposits a photoresist, which is prebaked, developed, postbaked, after which an oxygen plasma descum step is performed to clear the liberated gold surfaces from organic molecules.
Now follows a gold-etching step in a potassium iodide-iodine solution, followed by a chromium etch to remove the very thin chromium adhesion layer.
Next follows the etching in pure HF.
That means the 49% HF in water solution.
Etching rates of five to ten micrometers per minute are obtained.
At the end, the photoresist is removed, and the gold is etched away, as well as the chromium, leaving behind the microstructure etched in the Pyrex wafer.
Now we present a Pyrex-etching process, in buffered HF, that does not require the microfabrication of the expensive gold mask, as photoresist can be maintained in the buffered HF bath.
The process starts by sputtering a very thin chromium layer onto the Pyrex to which there is a good adhesion by the photoresist.
Then we spin coat the photoresist layer in which the mask structure is patterned via the usual procedure.
Next, we have to do the chromium etch, and then the Pyrex etch using the BHF solution.
The etch rate is now five micrometers per hour, much slower than with a pure HF bath.
However, we do not need to use a gold mask now.
Note that, like in the pure HF case, there is mask underetching in this process, because it's a pure chemical process.
The process ends by removal of photoresist and chromium adhesion layer.
Here, we show typical profiles that result from an HF or BHF etching process.
The profile in a) is the normal one, but, sometimes, one obtains a profile like shown here; much more widened with respect to the original hole dimension in the mask.
This is an indication that there was not a good adhesion of this mask to the glass, and that the etching liquid could infiltrate in between the glass wafer and the mask, so that there is a continuous etching underneath the mask.
The picture on the right shows an etched channel in Pyrex, and, here, this was patterned on top of the wafer, which was then bonded, at high temperature, with another Pyrex wafer to make a closed channel.
In this lesson, we have explained the mechanism of HF etching of glass wafers.
We demonstrated the effect of adding ammonium fluoride to the bath, which produced a buffered oxide etch, or BHF bath.
Then we explained the effect of glass composition on the etch rate by incorporating either network-forming oxides or network-modifying oxides in the silica network.
Finally, we showed cleanroom processes for Pyrex microfabrication using both HF and BHF baths.

File: dataset_epfl/MEMs/W06/Wet_etching_3_en.txt
Now we will discuss a chemical etching bath for the isotropic etching of silicon, which is a so-called <i>HNA</i> bath consisting of nitric acid,
HF, and acetic acid.
Then we present the HF bath for electrochemical etching of silicon, and for creation of porous silicon.
The HNA bath has three components, two of which are active in the etching, namely, the nitric acid and the HF.
The acetic acid is a diluent for reducing and for better controlling the etching rate.
That is why we only see these two components in the reaction.
The silicon is etched from the substrate, and transported into the solution in the form of this molecule, which is called <i>fluorosilicic acid</i>, while the HNO3 and HF are consumed.
Now we will detail what happens during etching.
In acidic media, like nitric acid, the silicon etching process first involves hole injection into the silicon valence band by the oxidant, in this case, the HNO3, which is meaning the same as removing an electron out of the valence band of silicon.
In the absence of light, or an electric field, holes are produced by nitric acid in an autocatalytic process.
HNO3, when it is dissolved in water, partially splits up in HNO2, and it is this HNO2 that reacts with HNO3 to form this compound, N204, or dinitrogen tetroxide, and water.
The dinitrogen tetroxide decomposes in 2NO2, or nitrogen dioxide molecules, while the water splits up in two hydroxyl ions and two protons.
The nitrogen dioxide is the active molecule that generates the holes, denoted as <i>h+</i>, as well as <i>N02-</i>, or so-called <i>nitrite ions</i>.
The nitrite ions recombine with protons to form HNO2 molecules, while the holes charge the silicon.
We see here that a nitrous acid, the HNO2, is regenerated because, in the beginning, we spoke of an autocatalytic process.
HNO2 is not consumed, but the HNO3, in a way, is consumed, as, on the other side, we have 2HNO2 molecules.
Now we have a double positive charge on the silicon, and this combines with two hydroxyl ions to form this <i>Si(OH)2</i> group, and these groups on the surface, they recombine to generate silicon dioxide and the release of water.
The overall reaction until now is the transformation of silicon in silicon dioxide, under the reduction of nitric acid into nitrous acid.
Now the HF comes into play.
We have seen, in the previous lesson, how HF reacts with the silicon dioxide, forming the molecule, fluorosilicic acid, and water.
As said before, the acetic acid is not entering in these chemical reactions because it's a diluent.
Also, water can be used in the bath as a diluent, by the way.
A ternary diagram like this allows to plot the three chemical components of the bath on a two-dimensional sheet of paper.
So, this is an axis where we plot the HF concentration from 0 to 100%.
This is an axis where we plot the nitric acid concentration from 0 to 100%, and, on this axis, we plot the diluent, in this case, water, from 0 to 100%.
Each point of the triangle corresponds to a unique composition of the bath.
For example, this red point corresponds to a mixture with 50% pure HF,
15% of HNO3, and 35% of water, and you see, together, this forms 100.
This red line says that, all along this line, if I continue just like that, there is, everywhere, 50% of HF, and, when moving on the line, one interchanges HNO3 with water.
So, the more we go in this direction, more will there be HNO3 and less water.
Now we can measure the etching rate for each bath composition, and then plot the ensemble of points where the etching rate is the same.
This is a so-called <i>iso-etch curve</i>.
For example, this dashed line corresponds to all compositions of the bath, where the etch rate is 500 micrometers per minute.
On this line, it is 100 micrometers per minute.
We see that the highest etching rates are obtained in a zone of the diagram where one has about the same quantities of HNO3 and HF, because both are needed, and where there's only a small concentration of water, which is logical.
For high HF concentration, that's in this region, the iso-etch curves are parallel to the lines of constant HNO3, and this means that it's the HNO3 concentration that controls the etching rate.
In fact, there is enough HF, and the little number of HNO3 molecules limit the etching rate.
And, in the same way, for high HNO3 concentration, the iso-etch curves are parallel to the lines of constant HF concentration, and this means that HF controls the etching rate, as there are relatively few HF molecules, and the removal of the oxide represents the limiting step.
Here, we present the temperature dependence of the etching rate for a bath of particular composition, namely that having 45% of nitric acid,
20% of HF, and 35% of acetic acid.
The x-axis is linear in one over the temperature, while, on the top, we have plotted the temperature corresponding to this linear axis.
At low temperature, that means at a high one over T value, the etching reaction is limiting the process, and the activation energy, that is the slope of this curve, is associated with the oxidation reaction which is the slowest.
After etching, the surface shows some roughness.
At high temperature, that means at low one over T, diffusion of the active species in the bath is limiting the etching reaction, and the etching results in smooth surfaces.
At high temperature, this etching rate depends now on the agitation of the bath, as, by agitation, transport of molecules is better than by diffusion only.
Also, when diffusion is limiting the reaction, when one has a wider opening in the mask, this results in deeper etching, as the access for the reactive molecules is facilitated.
What are the mask materials that one can use in an HNA etching process?
If one is at a temperature where the silicon etching rate is 50 micrometers per minute, the silicon dioxide etching time is in between
30 and 80 nanometers per minute, much slower, so that silicon dioxide can be used as a mask when etching silicon.
For very deep etching, one needs gold or silicon nitrite masks.
One cannot use photoresists as they do not withstand long to a strong oxidizing agent like nitric acid.
There are some issues with isotropic etchants, like the etch rate that is agitation dependent, and depends on the local condition of the bath.
We explained, during the discussion of the isotropic etching mechanism, that there is a hole transfer process to the silicon, hence, there is an etch rate dependence on the dopant type, and concentration of the dopant in the silicon, so it makes a difference whether one has n- or p-type regions doped in the silicon, or if they have different dopant concentrations.
However, this characteristic can be used to reveal the number of defects on the surface of a silicon wafer, for example.
One etches the surface, and defects can be etched faster, and can then be directly seen on the surface.
We explained that etching of silicon in an acidic solution involves the transfer of a hole from the nitric acid to the silicon.
It is possible to replace this chemical injection of a hole by an electrochemical procedure, utilizing a milder solution, so that a photoresist mask can be used.
Suppose one has a p-doped silicon wafer, and that one attaches a conducting wire where one puts a positive voltage bias.
By this, holes will be transported in the silicon, and accumulate at the silicon electrolyte interface.
We have seen that these holes are essential for oxidation, so the oxide forms, and this can now be removed by just having an HF solution, so there is no longer nitric acid, but there will be etching because there was oxidation at the surface.
Now we change to silicon with n-doping, and we attach, again, a wire to the back of the substrate, and apply the positive voltage.
What will happen now is that the electrons, that are the mobile carriers, will be attracted towards the positive voltage, and we will get, here, an electron depletion zone at the contact with the solution.
No etching will occur in a diluted HF solution as no holes are present at the surface, except if this positive voltage would be so high that there is an electrical breakdown by which holes can be transported to the surface.
We are now, again, in the case with anti-doping, and we have applied here a moderate positive voltage.
If we now add to the setup a light source, we create photons that generate electron hole pairs, and the electrons go towards the positive voltage, while the holes remain here.
Now there can be oxidation, and, subsequently, the HF etches away the oxide.
We are now looking at the current voltage characteristic of p-doped silicon, which is put into the diluted HF solution.
When we apply a positive voltage, we transport holes to the interface, due to which there is oxidation, and etching occurs.
More voltage means more holes, means more etching, and it follows this particular behavior.
If we apply a negative voltage, this attracts the holes to the wire, leaving a depletion of holes at the interface.
No reaction is occurring, hence, no current is flowing, except if the voltage is so high that one has electrical breakdown.
If one now shines light, the photons generate electron hole pairs, the electrons of which stay at the interface, and these electrons recombine with protons from the electrolyte, thereby generating hydrogen gas.
So, under negative voltage bias, there is a current that is generated by the generation of hydrogen and not by etching.
If you look back again at the positive part of the curve, we know that, for high currents, the surface that was etched appeared bright.
Due to the high number of holes, electropolishing results.
If one is at lower current, the number of oxidation events is reduced, and one gets only locally oxidation and etching, resulting in a rougher surface.
If we now take an anti-doped silicon wafer, and bring it in the diluted HF solution, and we apply a negative voltage, electrons will be transported to the silicon electrolyte interface, in a straightforward way, to generate hydrogen gas.
If we apply a positive voltage, we will have the depletion layer effect, which we have introduced before, so there will be no current except if there is voltage breakdown.
Shining a light to the wafer creates holes at the interface leading to oxidation, and this positive current, represented by the dashed line.
A condition for realization of porous silicon is to have a low current and low light intensity in order not to have too many holes at the electrolyte silicon interface.
The top picture shows a cross-section of an n-type wafer, the surface of which was transformed into porous silicon.
The lower picture shows a view from the top of the wafer.
Pores can be created with diameters ranging from a few nanometers to 10 micrometers.
The bigger pores are obtained by applying a high positive voltage, resulting in electrical breakdown of the n-doped silicon.
The smallest pores are realized at low voltage and by tuning the intensity of the light source.
Pores can be very narrow and very deep, with an aspect ratio of up to 250.
They can be 250 times deeper than wide.
These very long and narrow pores originate from the fact that the electrical field lines are focused towards the bottom of a pore, where the holes accumulate, resulting in oxidation only there, and continuing etching in the vertical direction.
If one has too many holes, the holes will be everywhere, and one will not have porous silicon.
If there are just enough holes, only etching will occur at the bottom of the hole, and the pore becomes deeper and deeper.
This ends our lesson on the isotropic wet etching of silicon.
We have first explained the chemistry involved in isotropic wet etching in a so-called HNA bath, pointing out the importance of having holes originating from the nitric acid at the silicon surface to induce oxidation, after which the HF removes the oxide.
Then we have explained the electrochemical etching in an HF bath.
If you apply a positive voltage to the wafer, holes can be transported to the surface, and the nitric acid can be avoided.
We then explained how porous n-type silicon can be made by electrochemical etching in an HF bath by applying moderate current and light intensities, so that the number of holes at the surface is limited, and they accumulate only at the bottom of the pores.

File: dataset_epfl/MEMs/W06/Wet_etching_5_en.txt
In this lesson we will explain two techniques for stopping the etching in a very controlled way, allowing the microfabrication of very thin membranes.
Then we will illustrate the potential of this technique for bulk micromachining, which is microfabrication by etching through bulk parts of a wafer.
In our introductory lesson on wet etching we already mentioned that one can make a very thin silicon membrane by implanting it with boron.
And if one etches, then, in KOH solution, the etching stops when one reaches this boron-doped membrane.
We can now understand this.
The figure shows the silicon etching rate as a function of the boron concentration for different KOH concentrations in the etching bath
For boron concentrations above 10^19th atoms/cm^3, the etch rate drops, and note that this is a logarithmic scale.
This is due to the following mechanism:
At high boron concentration, the silicon Fermi level drops and the electrons that originate from the negative hydroxyl ions tunnel directly into the valence band rather than staying on the silicon surface for regeneration of new hydroxyl ions from the water.
Therefore the etching simply stops as these hydroxyl ions cannot be regenerated.
A disadvantage of the boron etch stop is that we have to use very high boron concentrations.
And these are not compatible with standard microelectronic devices, and also these compromise the crystal quality of the silicon.
Therefore an interesting alternative for making a thin membrane, is the so-called 
<i>electrochemical etch stop.</i>
In this case, we take a lightly p-doped silicon substrate and one deposits on top of that, a lightly doped silicon layer with n-type impurities.
Then one brings this substrate in the etching solution, in the KOH solution.
So the red part is protection against etching and this part of the wafer is seeing the etching solution.
The end result of the etching is shown here.
We have etched through the p-doped silicon, and we recognize the (111) planes here.
But when we have reached the n-type doped silicon, the etching stops, and in this way we can make here a thin membrane.
How does this work?
Two mechanisms are involved.
First, we apply a positive potential here, which produces holes at the silicon solution interface, and these attract hydroxyl ions and form silicon dioxide.
A competitive process is the dissolution of this silicon dioxide forming this complex that goes into the solution.
If the voltage that is applied to the wafer is below the so-called 
<i>passivation potential,</i> the oxide will be formed and will be dissolved, will go into the solution.
So there is continuous oxidation, continuous removal of silicon, so that means etching.
Above this passivation potential there will be complete passivation by oxidation and all etching stops.
Why does it stop at the interface with the n-type doping?
That is because this passivation potential changes and depends on the doping type.
This shows a typical current-voltage characteristic for p-doped silicon.
Below the passivation potential that is on this side, there is a current flowing.
As holes get transported to the substrate, where they oxidize the silicon, after which the oxide is removed by formation of the complex, which is an etching process.
Above the passivation potential, the current drops as the surface is covered with an oxide and no etching occurs.
Here we have added the current-voltage characteristic of n-doped silicon.
It has a similar behavior but the passivation potential is different.
So this shows where we have to put the bias voltage.
It's where there is the green arrow.
When this is the voltage we apply, we will have high etching of p-doped silicon, and zero or very little etching of n-doped silicon.
And then when reaching the membrane with n-type doping, the etching will stop.
We now give examples of bulk micromachining of a (100) oriented silicon wafer in a KOH bath.
We draw the wafer with the four vectors indicating the norms to the respective (111) planes.
We have covered the wafer with a mask with a rectangular opening, which is oriented along the &lt;110&gt; direction in real space.
The picture below shows a cross section of the etching, where one recognizes the typical V-shape for a rectangle opening.
If the &lt;110&gt; direction is in this direction, the (111) planes, indeed, are oriented with these facets.
After etching, potassium salt residues originating from the KOH bath, may remain on the etched structure.
These deposits can be removed by immersing the wafer in an HCl bath.
We have again drawn the same (100) wafer but now we have deposited a mask with a circular opening, like given by this dashed line.
If we look through a circular opening after etching, we see, again, four (111) planes.
And we see that the mask is underetched, so a complete inverted pyramid is present underneath the circular mask.
The contour of the basis of this pyramid is shown by this dashed line.
The end result of such a microfabrication step is a square or more generally a rectangular structure, which encompasses all extremities of the mask.
That is because for this situation, all (111) planes are perfectly protected by the mask and no chemical attack via etching of other crystal planes are possible to remove the silicon atoms on a (111) plane.
The picture here shows, again, an arbitrary mask.
And underneath, one sees, indeed again, these V-shaped underetched structures.
This example shows the etching of a (100) wafer where we have here a U-shaped mask.
We know already that the final structure that will be etched will be an inverted pyramid, the basis of which encompasses all extremities of the mask opening.
So the pyramid will be like that.
However, before reaching this end result, the etching bath will etch rectangular openings, like shown here, and at this stage the etched structure is stable, and has (111) planes that are not attackable via other crystal planes, except for these two ridges, indicated by the green lines.
At the top of these ridges, the silicon atoms that are fixed there, have less than three backbonds to the silicon, which is the reason why they are not so strongly bonded, and why these get attacked in the KOH bath.
Therefore at the ridges, the etching continues, and the etching front proceeds underneath the mask creating this suspended mask structure.
At the same time, the etching proceeds also in the vertical direction so that the pyramidal hole gets deeper and deeper.
This picture shows the situation when the etching under such a beam is proceeding.
So here we have a mask beam.
These are (111) planes, are not attacked, but here there is attack on these planes.
So this feature is magnified here.
So you see here that the (111) planes will disappear at the end because the attack is going on by these planes here, and the complete silicon underneath the beam will be etched away like that.
A last example of bulk micromachining is one in which one has again, a (100) wafer with a rectangular mask that has now been oriented along an in-plane &lt;100&gt; direction.
That means that this rectangle has been re-oriented over an in-plane angle of 45-degrees, with respect to the initial rectangular mask we considered.
So this is the mask, this is the &lt;110&gt; direction, and we know that the end result will be an inverted pyramid like that.
From the beginning of the etching, the (111) planes in these four corners will immediately appear and will not be attacked.
However, an interesting intermediate etching result appears, which is sketched in this cross section.
Here one sees a hole that is etched, and a vertical plane.
And this vertical plane, during etching, is going further and further underneath the mask.
How can we understand this?
We have here a (100) orientation of the wafer.
If we orient the square in the mask like this, this direction will be a (010) plane, and this will be a (001) plane.
So that means that the planes are identical in the vertical and in the horizontal direction.
So exactly the same etching rate, which will give such rectangular hole.
And these vertical walls, we see it here, and progessively the vertical holes will move in this direction to the extreme directions.
At the end, one will reach a (111) plane and if one waits long enough, there will be only the (111) facets of the inverted pyramid, which are visible.
In this lesson we have discussed two etch stop techniques by which one can make very thin membranes.
One etch stop technique was due to a heavy boron-doping, and the second technique was the eletrochemical etch stop exploiting the junction between lightly p- and n-doped silicon.
Finally, we gave examples of bulk micromachining based on the orientation and shape of the mask on a (100) silicon wafer.
