Repository: shrutigoli/EPFL_MOOC_NLP_Research

# EPFL_MOOC_NLP_Research

Analyzing subtitles from MOOCS e-learning EPFL courses and understanding how they are tied to relevant course concepts. 

This project was created by Shruti Goli and supervised by Dr. Francisco Pinto and Prof. Patrick Jermann from CEDE Lab at Ecole Polytechnique Fédérale de Lausanne (EPFL) in Switzerland.

File: updated_dataset_epfl/1_3_proprietesrheologiques_en.txt
We now turn to the second module of this chapter dedicated to physical properties of the fluids.
During this first module, we have seen the states of matter, this applies mainly to simple bodies. We will see that in many cases, the matter is found in forms somewhat more complex. 
We often speak of divided matter, we will also see an essential property of fluids which is the notion of viscosity.
This will allow me to address more broadly the notion of rheological property of a fluid.
So far I have spoken of simple bodies, so bodies such as gas, that we will find quite commonly, oxygen, nitrogen ...
There are a lot of materials that are simple bodies but there are also fluids that are much more complicated.
We often speak of divided matter.
There are a lot of fluids that are precisely mixtures of particles in a fluid.
Depending on the type of particle and the type of fluid, we will have different categories.
The general concept of dispersion is reserved when there are fine colloidal particles, for example, clays, which are in a liquid, for example water.
The notion of suspension will correspond to particles that are bigger, so their sizes, generally greater than a few tens of microns, also in a liquid.
This is for example a granular medium which would be saturated.
We talk about emulsion when we have drops or droplets in a liquid.
A common example is the vinaigrette, a mixture of oil and vinegar. So we will see in the next chapter, with emulsions, that we have here several interfaces that are controlled by surface tension. Last case of mixture, is the notion of foam, for example, when we pore our morning coffee in a coffee machine. There is a lightweight foam that appears.
Here we have air bubbles in a liquid, shaving foam is a common example of foam.
We have seen that the kinetic theory was a description at the molecular scale of what was happening in a gas, it will not be the tool that will be used in this course, firstly because the mathematical tool behind, in detail, is relatively complicated and we would be interested at a number of details that is far too important for the practical applications.
So let's just have a macroscopic description of fluids, we will consider that the fluids at a macroscopic scale, that is to say at our observation scale, behave as continuous media. 
What is a continuous medium?
It's a mathematical idealization.
To have a relatively intuitive idea this is what happens when, for example, you visit a museum with here for instance, a painting of Serra of the impressionist school called pointillist.
If you are relatively close to the painting, all you see are spots of color. But if you move away from the painting, from a certain distance, what you will see appear is a relatively thin image.
By losing information, we will have a clear picture of what is going on.
The fluids are a bit like the painting of Serra, at the molecular level they are points, if we idealize it as material points or small particles that occupy an infinitesimal volume, and at a macroscopic scale, so at a much larger scale than the molecular level, we will be able to treat it as a continuous medium.
The big advantage of continuous media which, represented here, for example in the flow,
I have here a wall and a fluid flow along this wall there.
We will be able to introduce concepts such as streamlines, velocity field that we will see a little further in the chapter dedicated to kinematics. If we had to look at the detail at the molecular scale, it would be necessary to describe the arrangement of the particles over time, the collisions, and so on.
We would have here information that would be far too rich to be treated for practical applications. That is why we will mainly be interested in the mechanics of continuous media in order to address the problems of fluid mechanics.
I have so far discussed essentially of the physical properties of liquids, gases, and fluids.
And we have given an example through the kinetic theory where we have explained the notion of pressure and the notion of temperature. There is another way to also describe the mechanical behavior of the fluids, it is a description called rheological. 
The term of rheology designating the science of matter flowing. This matter may be either solid, it will be an extremely slow flow or a deformation extremely slow at the scale of observation.
It may well also be a conventional fluid which will flow in much faster way.
A typical example, is for instance a glacier, if I look at what is happening in an observation scale of a few minutes, we have here a solid.
And if I look at what is happening on a much larger time scale, almost geological, we would see a liquid flowing.
Rheology is the science that will help understand how the material, that is either solid, liquid or gaseous, how this material flows when stressing it.
Rheology is the science of flows, in Greek "rheos" means mean flow and we notice "logos", the science.
The sentence of Heraclitus was "panta rei", 
"everything flows"
For a rheologist, all material flows, one simply has to wait long enough.
There are a lot of concrete examples, we have seen the glaciers, here we have the example of the rock glacier of Lona in the Valais.
This rock glacier, seen here, enters gradually in the lake called Lake Lona.
At the scale of observation which would be here the minute, if you walk on the rock glacier, you will have the impression of walking on a pile of stones.
However, if we look at what happens over several years we would gradually see this mass which is a mixture of ice and pebbles, entering the lake like a highly viscous fluid.
We see through this example that the same material can have a fluid behavior or a solid behavior depending on the scale of observation. What can be done to have a more quantitative criterion, is to introduce the number of
Deborah.
Deborah was not a scientist, it is a character taken from the Bible.
I will not go here into details. This number of 
Deborah is the relationship between a relaxation
time, which is the time it takes for a material to answer when stressed from a mechanical point of view. t index e is the time of observation, the experimental time, if we do a laboratory experiment, we do this for an observation time of a few seconds or a few minutes sometimes several hours.
When working on a geological scale, it could be in the hundreds of years or millions of years, so we have time scales extremely variable.
This number of Deborah will be able to take values extremely different.
If I come back to the glacier for example, when we will stress mechanically the ice, we will have a certain relaxation time that is characteristic of the elasto-plastic behavior of ice.
This parameter here does not change, it is an intrinsic characteristic of the material.
However, what will change is the time of observation, it can be short, for example, when I walk and
I look at the glaciers, it is an observation of a few seconds, a few minutes.
If I'm more of a glaciologist and I l ook at it throughout the century, it will be several years, decades or hundreds of years.
Depending on the value we will have here, we will have either a small
Deborah number, in this case, it means that the relaxation time is short compared to the experimental time, the observation time. 
At that point, we will see that the material flows like a fluid.
In contrast, if we have a relaxation time extremely large compared to the time of experience, that means that you will be watching, but the material is going to take so much time to react when you stress it that it will behave like a solid. We can illustrate this also, the glacier is an interesting example, but that may seem distant. We can observe that with materials much more common that may have a behavior either solid or liquid depending on the experimental period with times t_e which are much shorter.
An extremely common example is the one of cornstarch.
What this film shows, is an experience made a few years ago at the EPFL with cornstarch, a mixture of starch and water, here, a relatively large volume. We will have in this case a behavior either elastic or a fluid behavior, extremely pasty, depending on the type of stress.
Let's look at this film.
We see that if I move slowly, it is an extremely pasty fluid, it's hard to get out.
If the person moves his foot, we have something which is liquid.
It is more or less sticky, a bit like quicksand.
In contrast, if the stress rate is extremely fast, we have a behavior which is similar to that of an elastic membrane.
We see that we can support very easily the weight of two persons.
What is happening?
It is simply, depending on the duration of the experimentation, which will be here a few seconds, we have an elastic behavior.
If instead, which was the case at the beginning, the person remains still, the time of experience will be much larger.
We will have in this case a fluid-like behavior.
Another example is the Silly Putty which is an elastomer, this material, if I stress it relatively quick, it behaves a bit like modeling clay:
I can stretch it.
If now
I exercise a brutal situation, it can break, so we have a brittle solid material.
We can also see that this material, if we stress it extremely briefly, can also behave like an elastic material, so if I make a ball,
I can easily have something that bounces elastically.
Now if I leave this material at rest, this is an experience in quick motion,  it would otherwise take several minutes to observe this phenomenon.
We see that we have something that spreads like a highly viscous fluid.
We see here that we have a behavior that is both the behavior of a ductile solid material, of an elastic solid material or a material that we shall say is a viscous fluid, according to the observation period.
We will now introduce the concept of viscosity, to do so, we will use an experiment that is the first historical experiment due to the famous Isaac Newton who, in 1687, highlighted the notion of viscosity. At that time, he realized it with a highly concentrated mixture called molasses that he sheared between two plates.
We will not reproduce the experiement but if we numerically represented what happens we would see that if I place the fluid here between two solid walls and that I put into motion the upper wall, I will observe shear.
Shear in fluid mechanics describes both the motion, it can also sometimes designate the velocity. We shall talk about shear velocity, a velocity which will be a relative velocity.
And also the stress field, we will refer to as shear stress.
We see that if I change the speed of the plates,
I will have a velocity field that will be linear, if I apply now a pressure gradient, we will see that as an application at the end of the course, the velocity profile takes a non-linear form that will be something rather close to a parabola.
We will now explain a little more this notion of viscosity by interpreting this linear velocity profile.
If I recall Newton's experience, I have a space between two plates
I put into motion the upper plate at a velocity u and what
Newton observed is that in order to put into motion this plate here we will have to apply a force that counteracts the forces of friction due to the viscosity of the fluid.
He observed two things, the first one is the notion of fluid resistance, we will introduce the notion of shear stress to represent this friction.
The second point observed by Newton is that this frictional force, if I bring it per unit area, that will make a shear stress, this shear stress will be proportional and will be linear to the velocity of displacement of the plate, will be inversely proportional to the air gap, i.e. the distance between the two plates.
We have here a linear relationship with the velocity, inversely linear with the height, and has a coefficient of proportionality which is an intrinsic constant of the material, we will call it the dynamic viscosity. We will see that there is a second viscosity that is called the kinematic viscosity.
So the ratio u / h, it is also the velocity gradient, we are talking here about shear rate or relative velocity of shear. 
In this course the variable will be Î³ dot.
What is relatively important to remember is that we will be able to link linearly the shear stress to the shear rate i.e. the speed of deformation, and that this linear relationship is linked via a coefficient of proportionality, that we call the dynamic viscosity.
This law is called the law of Newtonian fluids it defines a class of mechanical behavior that we name
Newtonian fluids or linear fluids.
Letâ€™s give some classical values of dynamic viscosity, the unit will be the Pascal-second, one may find in the literature many other units, I am not even talking about Anglo-Saxon literature.
For example, we see the notion of Poiseuille, one Poiseuille is one Pascal-second or poise, or centipoise.
We often introduce the kinematic viscosity which is nothing else but the ratio between the dynamic viscosity and the density of the material.
For instance, we have relatively interesting things, if
I take the example of water and air which have a dynamic viscosity which is extremely different, it is about the order of 10 ^ -3 for water, it is of the order of
10 ^ -5 for air.
The density ratio is such that when I divide the dynamic viscosity by the density
I get a kinematic viscosity for water which will be lower or about the same order of magnitude than the one of air.
We thus see something that is relatively interesting, which is if we think in terms of dynamic viscosity, we have two materials with two fluidities extremely different, we almost have a ratio of 50 or 100 between the two whereas for kinematic viscosity, we here have a ratio of 5.
If I take other common materials that have a Newtonian behavior, or behavior that may reasonably be assumed to be
Newtonian.
So we have the following values of dynamic viscosity expressed in
Pascal-seconds, so for air we have
2.10 ^ -5, for water we have seen the order of magnitude is the milli-Pascal second, for olive oil, we have a fluid that will be much less liquid, much more viscous at room temperature, it will be of the order of 0.1 
Pascal second, honey will strongly depend on the sugar content and of the temperature.
We have viscosities which are roughly between 1 and 10 
Pascal second.
If we take much more viscous materials, caramel or maple syrup, we can easily reach 100 
Pascal seconds. Bitumen which is not actually a Newtonian fluid, but which may, by first approximation be considered as Newtonian, reaches colossal viscosities since it will be of
Pascal-second.
An experience that can be done relatively simply in the kitchen is to take 3 glasses of the same volume and pour water, olive oil or honey and we see extremely easily that the time required to empty the same volume will be very different whether the material is not very viscous such as water, or very viscous such as honey.
At the end of this module we have seen a class of fluids, the Newtonian fluids, which are characterized by a linear relationship between the shear stress and the velocity or rate of shear and we have highlighted this coefficient of proportionality called viscosity.
Most fluids that surround us are
Newtonian fluids, i.e. with a linear behavior but there exists also many fluids that are called non-Newtonian and do not verify this linearity law and we will give in the following module a few examples.

File: updated_dataset_epfl/301-Cleanroom_basics_-_MEMs-en.txt
We have seen that many identical microelectronic devices can be realized on a single wafer which is a technology that is at the basis of many high performance applications in nearly every domain of our daily life. 
The reproducibility of microfabrication indeed is a key factor for economic realization of any consumer product. 
Therefore, these devices are most of the time realized in a clean room environment where experimental and manufacturing conditions are reproducible and very strictly controlled.
In this lesson, we will introduce a few of the basic aspects of the design of and work in a clean room. 
We will start by discussing different contamination problems that may arise when one wants to develop a microfabrication process.
We will the different sources that are at the basis of contamination and that can result in failure of devices. 
We will introduce different options for creating an environment with clean air and for clean room construction. 
Finally, we will give an example of a clean room by introducing the center of micro and nano technology at EPFL.
Different types of contamination exist which all can compromise successful realization of a microfabricated device. 
The first problem is posed by the presence particles in the air which, when they have the size of the features of the microfabricated structure, can result in failure of the device. 
This drawing shows as an example two micron wide metal lines which can be realized using a thin film deposition technique.
When during deposition, micro particles are situated on the substrate and when they have this size, they can give rise to these connected metal structure like shown here.
Another contamination problem is that of iron impurities. 
If one works with semiconductor circuits, the operation of device can be severely disturbed when unknown metal impurities are present in the semi conductor. 
Especially so-called Mobile 
Ion Contaminants or MICs,  most problems.
These contaminants are present in most of the chemicals that are used for microfabrication of a device. 
And when incorporated in the silicon, they can migrate to a sensitive area where they can cause devise failure even a long time after fabrication. 
This implies that chemicals should be as pure as possible.
The table here shows metal impurities that are present in a typical wet chemical that is used in the clean room. 
More generally, the presence of trace chemicals, unwanted chemicals and process water of insufficient purity, can result in unwanted surface etching effects or deposition effects which are at origin of non-uniformities in microfabrication processes. 
If these contamination sources are present, they affect the devices in different ways. 
First of all, there is the devise processing yield.
Like shown in the drawing on the left, a change in dimension or an interruption of device parts results in non-functional device. 
Such failure can be measured immediately after microfabrication step by optical or microscopic inspection or microscopic inspection.
Some defects are not directly visible but can be measured by evaluation of the devise performance after completion of the full microfabrication process. 
Usually, electrical testing allows eliminating devices from the wafers or chips from the wafer that are not functional. 
Contamination also affects device reliability and can cause failure of device
a long time after it's microfabrication. 
An example of such failure can be the diffusion of a mobile ion contaminant in an electronic circuit. 
The impurity can migrate to a sensitive region on the wafer, a long time after microfabrication leading to disfunctioning of a microelectronic circuit. 
An important source of possible contamination in a clean room is the air. 
Small particles can float in the air and remain there for a long time. 
They're called also aerosols. 
The fewer and the smaller particles are in the air, the better is the quality of the clean room. 
The quality of a clean room is therefore characterized by the clean room class number which is the number of particles above a specified diameter in a cubic foot of air.
For example in this graph, we see that the class thousand clean room has not more than thousand particles of half a micron in size per cubic foot. 
A class 10 clean room has not more than 10 of these particles in a cubic foot of air. 
The lower the class number, 
the better the quality of the clean room is. 
As a rule of thumb, particles that are present in the air should not exceed half of the feature size of the microstructure to be fabricated. 
As examples of air quality, a normal house room has a class of 100,000, while a very large scale integration area in a cleaning room should have class 10 for particles of 0.3 micrometer. 
A person can produce in between 100,000
and 1 million particles per minute which are flakes
of dead hair and skin, while normal clothing adds more millions of particles. 
It is clear that the person has to be completely covered when he is in the clean room.
And he needs to be covered with a special clean
 and dust free tissue. 
The photograph on the left shows the person wearing special overshoes which are above the normal shoes.
The person has gloves, and he wears an integral clean room suit, a mask of the mouth and the nose and gloves, and glasses to protect the eyes.
A particular dressing protocol has to be followed when someone enters the clean room to minimize particle contamination. 
Such protocol is shown in the following video. 
A person who in a clean room, first, takes care of not entering dust or contamination via shoes. 
There's a particular way of entering.
Before the barrier, the environment is not clean and going in by this type of motion during which the shoes are covered with a clean protective coating, ensures that no contamination is released from the shoes into the clean room. 
Next, follows putting on a coat where by one, assures that the sleeves do not touch the ground.
Then follows putting on this type of overshoes to further protect the clean room from contamination originating from the feet. 
Then follows putting on a mask for covering the heads and the hair and a mask that covers nose and mouth. 
Glasses are put on for eye protection and security. 
The last stage is that the operator puts on gloves for protection of the hands. 
Now finally, he's ready to enter into the clean room. 
A second source of contamination in a clean room is the water used for processing the wafers. 
All water that is used has to be treated, as normal city water contains dissolved minerals, particles and bacteria, which can introduce impurities or non-uniformities during microfabrication. 
Dissolved ions like sodium and chlorine ions can compromise quality of microfabricated circuits and can originate from salts dissolved in the water. 
Therefore, the water has to be deionized and the degree of ion concentration in the water can be measured by measuring the resistivity of the water.
Indeed, if there are very few dissolved impurities, the resistivity of the water is very large. 
Eighty million Ohm centimeters. 
If there are more impurities, resistivity is much lower. 
For water used in a very large scale integration area in a clean room, the resistivity of minimum 
18 M Ohm cm is required. 
Deionisation is a chemical process that uses ion exchange resins that exchange protons and hydroxyl ions for dissolved ions in the water. 
After which, protons and hydroxyl ions recombine to form a water molecule. 
Besides process water, all process chemicals and gases that are used in a clean room should be of high purity. 
The most serious impurities are the metallic
mobile ion contaminants in chemicals. 
And in a chemical concentration smaller than one part per million are desired.
Also common gases that are used in a clean room such as oxygen, nitrogen and hydrogen, and special gases like arsine and carbon tetrafluoride, should be very pure. 
The gas quality can be classified according to four criteria. 
The percentage of purity of the gas.
It's water vapor content. 
The number of particulates in the gas, and the number of metallic ions in the gas. 
The photographs on the left show the typical infrastructure for water and gas handling which is present in proximity of the clean room.
How does one obtain clean air with a minimum number of particles?
The first possibility is to do the processing of the wafers in individual work stations with filtered air. 
These work stations or hoods are arranged in rows and are provided with high efficiency particulate arrest or HEPA filters. which contains small holes and a large surface. 
Air is blown through such a filter and a vertical laminar flow exposes the wafers that are manipulated here in the hood. 
So the wafers are only exposed to highly purified air with the minimum number of particles. 
If chemicals are operated in the hood, this is not the right construction as the toxic fumes of the chemical would go the operator.
If one needs to manipulate chemicals, the hood is of this type. 
Part of laminar flow is evacuated via this line so that there is no risk for the operator who is working here to be in contact with these chemical vapors because basically, he's doing his manipulation here in this area. 
The picture on the left shows a hood for manipulation of chemicals.
A drawback of such laminar flow hood is that the environmental conditions can change due to the people that are present in the room and who can be the origin of particles underneath the hood. 
Therefore, a better but also a more costly solution, is to build this HEPA filters in the ceiling of the room and provide everywhere in the room clean conditions. 
That is when one makes really clean room. 
This brings us to concept of the total clean room where the complete clean room has purified air due to the presence of a continuous laminar flow from the ceiling to the floor. 
Also, through table tops with perforations, and so on. 
Purified air will expose the wafers and the people, and any generated particles will be transported away through the floor and be purified before being re-injected to HEPA filters in a clean room. 
The clean room not only has good purity of the air, but there is also a tight control of the temperature which is essential for operate and comfort and for reproducibility of chemical processes. 
Also the humidity has to be controlled as the presence of moisture on wafers can influence many processes like at adherence of a photoresist for example. 
Also, smoke needs to be avoided. 
As a reactive gas, it's like ozone, it can interfere with many chemical processes that are running in the clean room.
These two photographs show part of the air-handling infrastructure of a clean room that is present above and below the clean room area.
A high quality clean room is essential for high quality research in microfabrication related areas. 
At EPFL, we have such a clean room which really is a corner stone of many of our research and educational activities. 
The following video provides a glimpse of the EPFL center of micro and nano technology. 
In this lesson I explained that the clean room
is  a necessary infrastructure for the reproducible microfabrication of miniaturized devices. 
Air, process chemicals, water and gases should all be of high purity. 
We have discussed two approaches of creating a clean room environment. 
First there was the laminar flow hood for creating
locally clean air conditions and next, there was a total clean room strategy 
Finally, I introduce to you the center of micro and nano technology at EPFL.

File: updated_dataset_epfl/505-PVD5_Sputtering_Ion_Target_-_MEMs-en.txt
So in this lesson, we will now have a closer look at how ions interacting with the target material in order to remove the material from the target, and to sputter it on the substrate.
When a so called primary ion collides with a target, made of the material to deposit.
Several interactions may occur, as illustrated in the figure on the right side of the slide.
The interaction depends primarily on the ion kinetic energy, the type of ion, and the target material.
Negatively charged electrons in the cathode will then neutralize the positive ion, Argon in most cases.
When the energy is low, smaller than 10 electron volt.
Ions hitting the cathode may be reflected, absorbed, or may migrate on the surface.
During the inpinching, it can induce some surface damage such as point defect, or topographical changes.
It may also induce some chemical reactions on the surface.
Ions with high energy, 
10 kilo-electron volts or more, will penetrate deeply into the target material and form an implant or compound electron here.
When ions are in the energy range between 10eV and 10 keV, they will eject atoms from the target like the ones shown here.
This is the action that we want for sputtering.
By doing so, they will simultaneously create secondary electrons, and secondary ions.
Finding the ions interacting with the target can also result in the emission of photons and x-rays.
95% of colliding ions transmit energy as heat to the target, therefore cooling is required.
And it is worth noting that in sputtering, the deposition of compounds such as carbide, nitrite, and oxide is indeed possible, because mechanical energy is used to eject atoms from the target.
This differs significantly from the case of the thermal or electron beam evaporation where thermal energy is used to vaporize the solid target material.
So once again, on the drawing so you see here.
The target material in orange, which is biased negatively.
And the wafer in grey, that is biased, positively on ground.
And now, a primary ion, with a correct energy will hit the target material, will remove atoms from the target, which then fly through the vacuum and will land on the wafer and form the thin film of the target material.
Unlike for evaporation, the amount of material ejected from the target does not depend on the vapor pressure, but is given by the so called ejection rate, W.
The ejection rate W depends on parameters such as the sputtering yield, the voltage between the electrodes, the discharge current, as well as the pressure and the inter electrode distance.
From the equation on the left hand here on the slide, we see that the target  ejection rate increases with the voltage, but is inversely proportional to the pressure and the inter electrode distance d.
This can be explained as follows.
When increasing the voltage, argon ions are accelerated more rapidly and strike the cathode with more kinetic energy.
On the other hand, when decreasing the pressure, argon mean free path is increased.
And when decreasing the inter electrode distance, argon ions will collide with less argon, before striking the cathode.
As a consequent, argon ions impact the cathode with more kinetic energy.
Finally, the target ejection rate also depends on the sputtering yield, S.
Which is the ability of one ion of a specific gas to eject an atom from the target made of the specific material.
Obviously, the sputtering yield depends on the ion energy which itself depends on voltage, the pressure, and the distance.
But it's also related to the type of gas in the reactor, and to the target material.
In general, heavier ions usually have larger sputtering yields and harder target materials result in lower sputtering yields.
A few typical sputtering yield values for common materials are shown in the table on the right side here.
The different metals, with their corresponding sputtering yield.
So here, the target is bombarded with
500 eV argon ions.
You can see for instance that titanium sputtering yield is significantly lower than that of for example, gold.
Because titanium is much harder than gold.
As explained previously, only the target should be bombarded by energetic ions.
To avoid sputtering off other surfaces than the cathode, the anode as well as the entire chamber, is grounded to increase, in fact, the anode area.
Still, this would not be enough to prevent sputtering on the backside of the cathode.
Indeed, when all the walls of the chamber are grounded, a plasma will still install between the 2 electrodes as wanted.
But also between the walls and the backside of the cathode as shown here, on the top left image.
In this case, energetic argon plus ions, shown here in blue, will also sputter the backside of the cathode and deteriorate it.
To prevent sputtering of the structural elements of the cathode, a grounded shield, is placed at the distance less than that of the plasma shield as shown here on the lower right illustration.
In this way, the space between the shield and the cathode is too small to allow plasma formation and the plasma is contained in front of the target.
In order to create a plasma, a certain amount of gas molecules is required between their electrodes.
Consequently,
The pressure at which the deposition in a sputtering system occurs, is higher than that used for thermal or electron beam evaporation.
We use typically
10 to the minus one, to 10 to the minus 3 tau for sputtering, instead of 10 to the minus 6 to 10 to the minus 7 tau for evaporation.
As a result, the mean free path in sputtering is only a few millimeters compared to meters in evaporation.
Atoms ejected from the target will therefore collide with many gas particles, and ions, before reaching the substrate.
You do the multiple collisions.
The atoms inpinch on the surface with random incident angles.
Shown here, with the yellow arrows on this cartoon.
Thus the way atoms deposit onto the substrate and the film grow is different from evaporation.
For instance, having random incident angle allows having better step coverage.
Compared to evaporation, where a long mean free path produces a line of sight deposition with a possible shadowing effect, as you may remember from the evaporation lesson.
Adding a reactive gas in the chamber, reactive sputtering is possible.
Atoms ejected from the target react with the gas, for instance oxygen, and forms compounds such as oxides.
Another deposition technique to deposit compounds is called co-sputtering.
Finally, if needed, the direction in a sputtering deposition is possible by using a collimated sputtering.
It's done by placing a grid in between the electrodes and thus filtering atoms with high angles of incidence.
So on this micro graph, taken by an electron microscope.
You can see an example showing the capability of sputtering aluminum on a double layer lift-off resist.
So you see here, 2 layers of photo-resist with an over hanging geometry like a small mushroom that has been coated by sputtering aluminum.
And since the aluminum came under various angles, it was able to deposit also underneath the mushroom.
If I'm drawing here again, where we see the aluminum on the mushroom structure.
The top, then also here, we have again aluminum that has been deposited.
Only just underneath the over hanging structure, there have been no, or non visible deposition of aluminum because the incoming angles were for the aluminum.
Atoms could not reach this shadow part.
So let's have a look at how various parameters influence the sputter film quality.
Increasing the voltage results in more energetic ions striking the cathode.
Consequently, more atoms and more energetic atoms are ejected from the target which leads to higher deposition rate, and better film adhesion.
Indeed, more energetic atoms have a longer penetrating depth at the wafer surface, and also allow cleaning the wafer surface from remaining contaminants.
Adjusting the pressure, and the inter electrode distance is a question of trade off.
As explained previously, 
Paschen's law gives the breakdown voltage as a function of the product between the pressure and inter electrode distance.
Thus, for a fixed voltage changing either the pressure, or the inter electrode distance will alter the plasma stability.
In addition, increasing the pressure or the inter electrode distance leads to more collisions of the atoms on their travel between the target and the substrate.
As a result, less atoms and less energetic atoms will deposit on the substrate which will lower the deposition rate and also the film adhesion.
There's also risk for contamination of the deposited hin film by argon atoms from the plasma if the pressure is too high.
Too high pressure and large inter electrode distance, should thus be avoided.
Finally, the pressure also impacts the morphology of the deposited thin film.
If it is an amorphous, or forms crystal.
This point will be traded in more details in the lesson about film growth.
The substrate temperature is another controlled parameter.
Increasing the substrate temperature, increases atom energy on the surface and thus improves the diffusion.
This leads to better film uniformity and adhesion, and lower internal stresses.
The temperature also impacts the crystal structure as it will be explained in the film growth chapter.
One of the main advantages of sputtering over thermal evaporation is stability to deposit almost any kind of material including metallic, and non metallic elements, alloys, ceramics, and polymers.
In addition,
Reactive and co-sputtering enables the deposition of oxides and chemical compounds such as nitrites, and carbides, among others as depicted in this table here on the right side.
In addition to the wide choice of material to deposit, sputtering ensures a good adhesion of the deposited thin film because of the relatively high kinetic energy of the atoms when they inpinch on the substrate.
Due to the non directional nature of sputtering, which means atoms arrive on the substrate with random (INAUDIBLE) of the incident.
This deposition technique enables good step coverage, good uniformity over large areas, and suppresses shadowing problems typically of thermal evaporation.
Sputtering targets can be relatively large and thick, which allows to deposit more material than with evaporation.
Sputtering systems are compatible with production processes as large amount of material can be uniformly deposited over large areas.
In addition, sputtering systems can be adapted to (INAUDIBLE) deposition to it.
Finally, surface cleaning and activation is possible with the process called sputter etching.
Reversing the electrode's polarity and creating a low energetic plasma sill result in ions colliding on the substrate.
As a result, these ions will remove contamination layers or particles on the surface, break oxide and surface bonds to activate the surface.
Dry cleaning process using a plasma is less efficient than wet cleaning but has no surface tension effects, doesn't require any drying step, and is performed directly in the chamber where the deposition will take place.
In practice, a cleaning step is very common before starting the sputtering process.
Sputtering can be done at room temperature, but unless used with magnetron, substrate heating is substantial because of the atom's kinetic energy and bombardment by secondary electrons.
Chemical reaction between the substrate and the deposited layer can start.
In addition, surface damage can also occur because of the substrate cooling system the setup and material change is more complex than the thermal evaporation system.
And thus the sputtering equipment is more expensive.
Finally, due to the high deposition pressure, it is difficult to have high purity films.

File: updated_dataset_epfl/506_1-PVD6_Sputtering_-_MEMs-en.txt
After having seen the basic principles of sputtering and details on the film growth, let's now present a couple of relevant examples where sputtered films are used in MEMs.
At the end of this lesson
I will also show some details of the sputtering setup
and take you into the clean room to see the real tools at work.
At first, application where sputtering is advantageous is the fabrication of transparent conductive oxide films for photovoltaic solar cells (PV).
A photovoltaic solar cell is a device which transforms light into an electrical current.
In most common solar cells, the absorbing material
is made of crystalline silicon contacted with metallic electrodes.
Incoming photons are absorbed in the crystalline silicon layer and generate electron hold pairs. 
These electron hold pairs are then extracted through the electrodes.
Although a simple cell made of silicon directly contacted with metallic electrodes could work, its efficiency would be very low because of ohmic losses
in the silicon metal junction and because of the surface recombination of electron holds pair. 
To improve the efficiency of crystalline silicon solar cells, amorphous silicon or alpha silicon and transparent conductive oxide so-called TCO are added in between the active crystalline silicon area and the metallic electrodes, in silver.
As shown here in the right side of the slide.
In this specific example, two different TCO are considered.
First, the indium tin oxide or ITO is added at the front side of the device where the light comes in.
And the second a zinc oxide aluminum silicon dioxide alloy, shown here, is added at the rear of the device.
The first call of the TCO in the photovoltaic solar cells is to decrease ohmic losses between the electrode and the absorbing medium.
However,
TCO also functions as anti-reflection coatings at the front of the solar cell, as well as for infrared light absorption management at the rear of the cells.
In order to fabricate cells with the highest efficiency as possible,
TCO layers must have low resistivity, high transparency, and a low refractive index.
To satisfy all these three requirements at the same time it is not that straightforward by using standard thin film materials.
One way to succeed to match all of these properties is, for instance, to add SiO2 to zinc oxide aluminum TCO layer
On the right side of the slide, we can see a TCO layer made of zinc oxide aluminum SiO2 in between the silicon absorbing medium and the silver rear electrode.
Like shown here.
Silicon, the TCO and the silver layer
This sputtered composite layer allowed for tuning the optoelectronic properties and for improving the PV efficiency.
Let's see in the next slide how this film is actually made. 
To deposit a zinc oxide aluminum SiO2 layer cool sputtering of zinc oxide aluminum and SiO2 is performed.
As shown here, two targets are used within the same vacuum deposition chamber. 
Tuning the voltage on each target enables to change the zinc oxide aluminum SiO2 ratio into film.
Formed here on the substrate.
And thereby to adjust the film microstructure and refractive index.
The more SiO2 we add, the less crystalline becomes the material and the lower is the refractive index.
In this concrete example, sputtering enables the deposition of two compounds at the same time and thereby tuning the final stoichiometry of the deposited film.
Such a performance is impossible to achieve with thermal evaporation.
The fabricated films exhibit high transparency and low refractive index.
Three different coatings are shown here.
First, on the left, the zinc oxide aluminum film without addition of SiO2.
And then with increasing 
SiO2 concentration.
It shows that the texture is changing towards less grainy morphology.
The same time, the solar cell efficiency
increases by 20% in the infrared when using the zinc oxide aluminum SiO2
TCO layer at the rear of the device.
Instead of a standard zinc oxide aluminum layer.
For further details let's have a look at this cited paper.
Our second thin film example of interest is based on piezoelectric materials, that are often deposited by reactive sputtering.
Piezoelectric materials are very important and used in many MEMs devices such as ultrasound transducers, that means the devices
that converts a pressure wave into an electrical signal.
Or mass sensors, where the mass change induces a resonance frequency shift.
And bulk acoustic wave filters.
For this latter application, suspended piezoelectric microstructures are sandwiched between electrodes.
When an incoming electrical signal which matches the mechanical resonance frequency of one of the microstructures is applied to the input electrodes, the device enters into a mechanical resonance and an electrical signal is transmitted to the output electrode.
Typically, bulk acoustic wave filters are made of aluminum nitrate; because of the excellent
electroacoustic properties of this material and its chemical compatibility with micro-fabrication processes.
The quality of the filter
is determined by the piezoelectric film crystal structure.
Reactive sputtering with an aluminum target in a nitrogen atmosphere is used to deposit the aluminum nitrate film.
As it is the only deposition method which allows
for high film quality below 500Â° C.
However, the film crystal structure is highly dependent on the underlying seed layer.
Film growth structure and stresses are explained in details in the film growth lesson.
In the case of bulk acoustic by-filters this underlying seed layer consists either of the platinum bottom electrode.
Shown here.
Or of a silicon dioxide layer.
Indeed, the platinum electrode is patent and away for surface,
 prior to the aluminum
nitrate deposition, is thus made of two different materials, platinum and SiO2.
As you can see here on the right, the aluminum nitrate deposited on top of platinum, has very defined crystalline structure, compared to the aluminum nitrate that grows on top of the SiO2 which is less uniform.
In addition, the residual stress of aluminum nitrate grown on platinum seed layer is also lower
in the order of 200 MPa, tensile stress, versus minus 700 MPa, compressive stress, respectively on the SiO2.
For the challenge here is to optimize crystallinity of the overall film in order to acquire the best piezoelectric properties as possible.
Here is one further example which illustrates how sputtering enables the manufacturing of MEMs.
In this case, we are depositing a silicon thin film by sputtering and followed by lithography and etching.
Many suspended microstructures are made of low-pressure chemical vapor deposition (LPCVD) polysilicon.
Because of the well-characterized mechanical properties of polysilicon and because of the residual stress in thin films deposited by LPCVD can be tuned.
However, the LPCVD process requires temperatures higher than 600Â° C.
And is thus not the most compatible.
Building the MEMs device directly on top of a CMOS circuitry to control a MEMs device, however, would increase a device performance as well as its functionality.
Indeed, having signal amplification close to the signal source allows decrease in the noise, and on-chip multiplexes enables the dense integration of a large number of devices.
We thus look for a low temperature, silicon deposition technique, and use sputtering instead of CVD.
Tuning the pressure and power of the sputtering process, and performing a post-annealing at 350Â° C, allows depositing up to 2 Î¼m thick silicon films with residual stresses lower than 100 MPa.
In addition to be the most compatible, such a process can also be performed on a polymeric or organic sacrificial layer.
As a result, suspended silicon structures can be fabricated on top of CMOS circuitry using a dry relief process in oxygen plasma to remove the sacrificial layer.
This process is much simpler than the usual SiO2 sacrificial layer using HF, wet release, and critical point drying process.
An example of a sputtered silicon microstructure suspended with 4 springs next to its CMOS circuitry is shown here.
The silicon plates, shown here in the magnification, is electrostatically actuated and its deflection is quantified measuring the change of capacitance with a dedicated on-chip CMOS amplifier.
Like, shown here.
And like it is nowadays integrated in many state of the art commercial MEMs.
Here is an example of a cluster sputtering tool from our green room.
A load-lock system. 
Here.
Enables to load the way first into the tool, without venting the deposition chambers themselves.
This way pumping time is shorter and there is less contamination of the deposition chambers with gaseous atmospheric components.
A robotic arm, located in the central chamber, automatically moves the way for the load-lock, here, into one of the 4 deposition chambers.
Shown here.
Each chamber has a different target of material, which enables serial deposition of multiple materials without venting the sample in between each deposition. 
This is an advantage when the deposited material are very sensitive to native oxides, for instance.
To conclude this chapter about sputtering, let's now have a look how such a system really works in reality.
So let's come together in the clean room.
