Repository: shrutigoli/EPFL_MOOC_NLP_Research

# EPFL_MOOC_NLP_Research

Analyzing subtitles from MOOCS e-learning EPFL courses and understanding how they are tied to relevant course concepts. 

This project was created by Shruti Goli and supervised by Dr. Francisco Pinto and Prof. Patrick Jermann from CEDE Lab at Ecole Polytechnique Fédérale de Lausanne (EPFL) in Switzerland.

File: updated_dataset_epfl/508-PVD_Film_Growth_-_MEMs-en.txt
This lesson on the growth of thin films in physical vapor deposition presents the basic parameter that influence the morphology of the added material on the substrate.
I will start by describing what happens when the atoms arrive on the surface
An important factor here is the interface property which determines the adhesion of the added film as well as the way the film actually grows.
I will then show the various growth modes influence, on their turn, the crystal structure of the film, and will conclude with some remarks on the mechanical stresses in the thin films.
Thin film deposition and film growth depend on the materials involved as well as on several process parameters.
These include the energy of the impinging atoms their arrival rate and the substrate temperature.
When atoms condensate on the substrate they are adsorbed and attached to the surface either by chemisorption or by physisorption.
In the first case, atoms create chemical bonds to the surface with the bonding energy in the order of 1 electronvolt (eV).
The available energy depends on impinging atoms energy as well as on substrate temperature.
On the other hand, physisorption occurs when there is a chemistry mismatch or when the energy is too low to create chemical bonds and which leaves the chemical species of the adsorbate and the surface in tact.
In other words, there is no chemical reaction occurring.
Physisorbed atoms are weakly attached to the surface by van der Waals forces, with the bonding energy in the order of 0.3 to 0.5 eV.
As a result, physisorbed atoms can diffuse on the surface.
And diffusion of physisorbed atoms, increases with the available energy but is inversely proportional to the atom's arrival rate.
Why is that so?
The explanation is as follows:
If the arrival rate is high, atoms on the surface will rapidly collide with new arriving atoms.
And this limits the diffusion and strongly influences the growth mode.
Growth modes are detailed later in this chapter.
Here on the figure you can see various events that can occur after the arrival of the atoms on the surface.
As a result of this surface diffusion physisorbed atoms will either bind at the kink
- shown here, a small step - or at the defect. 
Shown here.
Or nucleate with other atoms and form clusters.
Nucleation is increased with available surface energy.
Finally, if the atom's energy is high enough, they can also desorb again from the surface.
The likelihood of desorption is lower for clustered atoms in comparison to single atoms.
Once there are enough atoms on the substrate surface the film starts growing.
A very important parameter here is the interface stability.
Or in other words, the question whether the layer will adhere to the substrate or not.
Thermodynamics allows determining if the atoms will be chemisorbed on the surface or not.
So if the change in Gibbs energy which is given by the
Gibbs energy of the product minus the Gibbs energy of the reactants is smaller than zero then the reaction is possible.
Let us take the example of titania on SiO2.
So the Gibbs free energy is the product Gibbs free energy of TiO2 minus Gibbs of SiO2 which is, in numerical values known to be 
160 minus 165 Kcal, which is minus 5 Kcal which is smaller than zero, for this reaction can happen.
It means we can deposit titania on SiO2.
Another material of interest may be cobalt.
Depositing cobalt on silicon is also possible.
As a corresponding
Gibbs free energy calculation would show.
But the deposition of cobalt on SiO2 is not possible as the âˆ† G is larger than zero.
Thus the cobalt deposition on silicon is very sensitive to the presence of native oxides.
Besides the initial interface stability criteria different types of interfaces exist.
An abrupt interface, shown here, is encountered in most
PVD and CVD depositions.
And which produces an almost-ideally sharp material transmission.
However, if the goal is to grow a thin film directly on silicon, this is not as straightforward as it sounds; because without special precaution, silicon is often covered by a few nanometer-thick native SiO2 layer.
In this case, an interfacial layer exists between the substrate and the added film.
Shown here.
To remove the interfacial SiO2 layer typically a special surface etching and cleaning has to be done priorly, to the deposition.
So in some other cases, for instance, during the deposition of copper on silicon dioxide, the added copper atoms diffuse into the substrate.
Chemical reactions between the thin film and the wafer may also occur.
This is the case of nickel, cobalt and titanium deposition on silicon which forms a so-called
"Silly Side" at 400Â°, 500Â° and 600Â° C, respectively.
There is a reaction going on at the interface.
In some cases, an annealing step is sufficient to ensure a good electrical conductivity between the added thin film and the silicon.
See the case of the pitted interface, for example.
This is the case of silicon in aluminum when heated over 425Â° C.
The spikes of the film into the wafer can be several micrometers deep.
On the positive side, they allow for better electrical contact between aluminum and silicon and is even able to break through this thin native silicon dioxide interface that we have presented here before.
The adhesion of the added thin film to the substrate is a very important issue in microfabrication and special attention is therefore required.
Particularly, substrate cleanliness is of a major significance as residues from the environment or from previous process steps will almost inevitably lead to poor adhesion. 
The thin film deposition process itself also plays a role if there is a strong or weak adhesion.
For instance, in sputtering, highly energetic ions and atoms knock out surface contamination and loosely bound atoms.
This enhances the adhesion a lot.
Thus, sputtered films tend to have a better adhesion compared to films formed by evaporation.
However, as explained in the previous slide sometimes it is not possible to grow a thin film of a desired material directly on the given substrate because of thermodynamics. 
Examples are the cases of noble metals, which are inert and do not react by nature.
As a result, they do not adhere well to silicon or SiO2.
So, what to do?
To deposit noble metals, adhesion layers are therefore required.
These adhesion layers, which are chosen according to their ability to make chemical bonds, consist of few nanometers-thick films deposited just before the noble metal, in the same vacuum chamber.
This ensures that we have a clean interface and substrate.
Two common pairs of adhesion noble materials in micro and nano fabrication are titania and platinum as well as chrome and gold.
Here is the example that shows the silicon substrate with the chrome adhesion layer, and then the deposited gold, that is now well-adhering to the substrate.
This photo here, on the right side, actually shows a failure process.
A 500 nm thick chrome layer aimed as electrical conductor to drive current with bimorph actuator has poor adhesion to the substrate, and is detached, or delaminated, how we call it, from the substrate.
You can see this in this optical microscope
This is either due to poor adhesion, and/or to high intrinsic stress,
 both.
This will eventually lead to the complete failure of the device and needs to be overcome.
To test thin film adhesion a first, straightforward test called the "tape-pull test", can be performed.
A standard office tape is attached to the wafer and then pulled off.
If the film peels off with the tape, then adhesion is not good enough, and process or adhesion layer should be modified.
In the second example, we added 10 nm chrome, between the silicone nitrate and the added 100 nm of gold film, and as you can see, now the gold film adheres very well, under the tape-pull test.
There are, of course, more sophisticated equipment that measure the adhesion of thin films.
But for first order information, this tape-test is very convenient.
Now let us have a closer look how the thin film grow classify the modes, and identify the important parameters
 on which this depends.
The 2D, or layer-by-layer mode, also called 
Frank - van der Merwe mode, occurs when the adatoms, here in orange, bond more strongly with the substrate than with other atoms and when they have enough energy and time to diffuse around to the energetic minimum location.
This is the case in ALD,
MBE, and also PLD.
Here, we have a relatively slow growth rate, so that the atoms have time to rearrange themselves before the atoms for the second layer are coming.
The second growth mode is the 3D, or island mode.
Also called,
Volmer - Weber Mode.
It typically occurs during the deposition of metal atoms onto an insulator, since bonds between metal atoms are stronger than bonds between insulator and metal atoms.
In the island mode, surface atoms have enough energy and time to diffuse around but not as much as in the 2D mode; because the growth rate is higher than the previous case.
As a result, a few surface atoms nuclei together and form clusters, or islands.
At some point, islands merge together, and a uniform film.
For films formed by sputtering and evaporation, a continuous thin film forms at around 10 to 20 nm thickness.
Before this threshold value the film does yet not cover the entire surface.
Island more typically occurs with sputtering deposition or with evaporation when the substrate is heated.
A mixed mode, combining 2D and 3D mode also exists.
It is then called the Stranski - Krastanov mode.
Finally, when the surface atoms' energy and mobility is low, atoms stick where they land, and islands are not able to merge together.
In this last mode, which is called the columnar mode, grains grow upwards and voids between the grains can remain.
Columnar mode typically takes place when the deposition is performed
 at room temperature.
The growth mode determines the way in which the film forms.
For us as users, what is more important is actually the resulting film intrinsic structure.
It plays a key role for many physical properties of the thin film.
Such as electrical band structure, conductivity, hardness, transparency, and piezoelectric properties.
The first important question to ask is, if the film is amorphous polycrystalline or monocrystalline?
As a rule of thumb, thin films made of silicon covalently bonding materials, compounds and alloys are often amorphous
If no special precaution is taken during the deposition.
Metals, on the other side, are often polycrystalline. 
In order to grow monocrystalline films very special deposition techniques, such as MBE or PLD, are required.
However, it is sometimes difficult to predict the exact structure of the thin film, as it depends on so many several parameters.
Such as the material itself, the deposition method, and the process.
In case of sputtering of metals, for instance, a well-known model, called the Thornton's Zone model shown here, can be used.
It shows in empirical diagrams the morphology of thin films as a function of the chamber pressure, shown here on this axis, and the substrate temperature (T).
Normalized by the melting temperature of the thin film (Tm), shown here.
Sputtered metal thin films have a poorly crystalline structure.
At high pressure, or low temperature,
(zone one), atoms do not have much energy to diffuse around.
Which results in columnar grains.
We see them here.
Usually this leads to porous films with tensile stress unless oxygen is present in the chamber, which leads to compressed stress in the film. 
At lower pressure and higher temperature impinging atoms are more energetic and can knock out loosely attached atoms, and diffuse on the surface.
This results in denser films with compressive stress.
Simultaneously, the film grain structure moves from zone 1 to the zone T, for transition, and zone 2, where the grains are larger.
At some point, if the temperature is further increased the film's crystal structure reaches zone 3, where annealing occurs, and the film loses memory of the deposition process, as it is called in technical terms,
In the case of sputtered aluminum, typical grain size can go up to 0.5 Âµm and can be in the order of the film thickness.
Processes which depend on grain boundaries such as diffusion and electromigration, are strongly affected by the ratio between grain size and the characteristic dimensions of the thin film in the microdevice.
For some materials, the film crystal structure does not change continuously as described in Thornton's zone model.
Instead, it changes abruptly due to a phased change occurring at specific temperatures.
An example of such a material is tantalum.
Finally, it is relevant to note that the texture of the added thin film is inherited from the underlying film.
Seed layers are, therefore, often used to obtain a validifying crystal orientation on the subsequent deposition of a thicker film.
You will remember
the case study of the bimorph actuated that we saw in one of the introduction lessons of this book.
After the (INAUDIBLE) release of the beams the cantilevers did not remain flat,
 but were bent upwards.
This is due to residual stress in the thin films resulting from the different process steps.
Let's now have a more extensive look at the different kinds of stress that exist in the thin films, and to their origin.
As mentioned in the previous slide, the deposition method and the process parameters influence the crystal structure of the thin film.
In addition, they also influence the residual stress in the thin films.
Stress in thin films can be divided in two categories:
Extrinsic stress and Intrinsic stress.
Extrinsic stress results from a mismatch between the film and the substrate's coefficient of thermal expansion, 
CTE.
If both the film and the substrate undergo the same temperature difference a simple formula, shown here, describes the stress which is directly proportional to the difference between the two expansion coefficients and to the change in temperature.
Such a situation occurs, for instance, during cooling after a CVD process.
Indeed, during CVD, the film and the substrate are at the same elevated temperature.
By convention, a negative stress is compressive and generally extrinsic stresses are uniform over the film thickness.
Finally, it is worth mentioning that most materials used in microfabrication have a higher CTE value than silicon except SiO2, silicon nitrate, and diamond.
On the other hand, intrinsic stress is less understood.
There is no simple theory that allows computing them.
The understanding relies on empirical results.
Intrinsic stress is closely related to the film material, and microstructure, as well as to the deposition method and parameters.
For instance, a lattice mismatch between the film and the substrate, or the incorporation of voids and foreign atoms generate intrinsic stress.
On the contrary, bombarding the substrate during the deposition pinches of loosely attached atoms which can reduce stress.
And intrinsic stress is not uniform over the film thickness.
Which creates stress gradience.
These gradients are inducing the banding of cantilevers.
Even if they are made of a single layer material.
Intrinsic stress can be partially removed by means of an annealing step.
The total stress in a thin film is equal to the sum of the extrinsic and the intrinsic stress.
Usually films deposited by evaporation result in tensile stress.
Stress in sputtered films depend on many parameters, such as bias power, or argon pressure, sputtering gas masks, substrate temperature and deposition rate.
As a guideline, sputtering at low pressure at about 1 millitorr usually results in compressive stress.
While sputtering at higher pressure,
10 millitorr, usually results in tensile stress.
Depositing sequential layers with tensile and compressive stress enables to perform stress compensation.
Residual stress in thin films leads to substrate or device curvature.
To qualitatively understand why, let's consider the schematics on the top left corner of this slide.
This is the case corresponding to an extrinsic tensile stress.
If a thin film, here in yellow, is deposited by operation on a substrate, here in grey, at room temperature, for instance, the film, which is initially hot shrinks more relatively to the substrate, which is cold.
However, the lateral dimension of the substrate and of the thin film have to be the same.
Therefore, film is under tensile stress while the substrate is under compressor stress.
Shown here, in this second line of the drawing.
To satisfy the sum of the force's equilibrium, the tensile force in the film is equal to the compressive force in the substrate.
However, the mechanical equilibrium is not satisfied yet; because the sum of the moment.
Thus, the wafer and the film bend in a concave way, for the case of tensile thin films.
Indeed, the film tends to retrieve its shorter, unstressed state.
In the case of compressive thin films, in the top right corner, the same reasoning leads to convex bending of the film.
It is worth to notice that if a wafer with a thin film were manually bent, a tensile stress in the thin film would occur in the case of a convex shape.
It is the opposite, then, for residual stresses.
Tensile stress in thin films leads to cracks while compressive stress leads to buckling.
The well-known Stoney equation quantitatively relates the way a curvature to the residual stress is in the thin film.`
By measuring the radius of curvature of the wafer before and after the film deposition and knowing the substrate and film thicknesses, it is possible to compute the average stress in the thin film.
Here we see 2 SEM images showing 2 different cantilever arrays.
In both cases, we have free-standing SiO2 films,
1.1 Âµm thick grown by thermal oxidation at 1050Â° C.
They are between 40 and 200 Âµm long.
The bilayer microcantilevers
were obtained after an additional Ti (left) and Al (right) that was deposited onto the SiO2 cantilevers. 
The Al films with thicknesses
ranging from 0.3 to 1.7 Âµm were deposited using thermal evaporation.
In addition, the titanium films were with thickness ranging from 0.1 to 0.3 Âµm were deposited using electron beam evaporation.
The SEM images here show the bilayer microcantilever array and their respective bending due to  intrinsic stress.
In the case of titanium, it bends upwards, and in the case of aluminum it bends downwards.
In both cases, we have SiO2,
S material plus titanium.
And here we have the SiO2 plus the aluminum.
So we can obtain different types of stresses in free-standing cantilevers, by playing with different material compositions.
In this chapter we first saw that depending on the chemistry, that the deposition method and the process parameters, atoms can either be chemisorbed or physisorbed at the wafer surface.
Once arrived on the surface the atoms stay, move or desorb.
Once the film starts to grow, an important parameter is to film substrate interface.
Will the film adhere or not?
To answer this question, thermodynamics allows computing interface stability and several types of different interfaces were shown in this lesson. 
We have seen that all following factors influence the thin film adhesion:
Interface compatibility, substrate cleanness and deposition method, as well as adhesion layers.
Film growth can be categorized into different modes, which are 2D, 3D and columnar modes.
These modes, as well as the resulting film crystal structure are strongly dependent on the deposited material, the deposition method, as well as on the process parameters.
There is no general theory that allows determining the final crystal structure of a thin film.
Some empirical data can sometimes be used, but most of the time, trial and error method is required. 
Finally, as a signature of the deposition method and process parameters, residual stress in thin film was also studied.
Extrinsic stress is differentiated from intrinsic stress, and the final total average stress in a thin film can be related to the ranges of curvature of the wafer using the Stoney equation.
With this lesson, we close the chapter on physical vapor deposition.

File: updated_dataset_epfl/601Lithography_1_General_concepts_-_MOOC_MEMS_W04-en.txt
As there are several possibilities to perform lithography,
I will start by providing some definitions and by explaining some general concepts that are recurring for all the lithography variations.
Then I will dive into details how one fabricates the lithography masks using a direct write laser tool.
This will be followed by a closer look into <i>UV</i> lithography and electron beam lithography which are to date the 2 main categories of lithography.
I will then conclude by presenting new emerging and alternative lithographies which are not yet part of the main stream applications, but that offer interesting opportunities for niche applications.
Lithography is the fundamental process of transferring geometric shape from a design to a thin layer of radiation sensitive material called resist.
Which is covering the surface of a wafer substrate.
These shapes or patterns define the various regions in an integrated circuit, such as the implantation regions, the contact windows, the metallic wiring etc.
The resist patterns made by lithography are not permanent but only temporary replicas of circuit or MEMs features.
To produce the final features in the material of interest, these resist patterns must be transferred once more into the underlying layers.
For instance by an etching process which selectively removes unmasked portions of a layer.
The pattern transfer techniques are described in all details in the lesson on wet and dry etching.
The lithography exposure step itself can be done by various sources of electromagnetic radiation, either by using photons or electrons.
All lithography processes must be performed in an ultra thin environment to avoid that any dust particle in the air can settle on the wafers or lithography masks and can cause defects in the device.
Lithography is also carried out in yellow light.
Indeed, the photo resist is sensitive to light with shorter wavelength.
UV light is therefore filtered out from lithography areas in a clean room.
More on clean room specific features are given in the corresponding lesson.
This slide provides an overview of possible parts from a design file or a CAD file, on a computer to define  a micro or nano structure or circuit on a wafer.
Here is the start of the data on the CAD file, on a computer.
And at the end, we want to have the micro or nano structures on a substrate.
From the CAD file, we can steer by computer control, the write head of a beam writer that uses either focus laser or electrons.
This is the first conversion from a virtual computer design feature into a physical reality.
In the majority of the cases the beam writer is used to fabricate masks for lithography.
This is because the writing can take a lot of time.
Only in cases of R&D only few devices are needed.
One considers the direct writing of the final structure.
Depending on the radiation source, one speaks about
UV, Deep UV, Extreme UV,
X-ray, electron beam projection, or ion beam projection masks.
All with their own specifics.
In each case, the radiation impinges locally onto a resist coated substrate and modifies the resist which can then be developed.
The resist subsequently serves as mask for pattern transfer by etching to complete the micro or nano fabrication step.
So once again to summarize, the processes involved in lithography firstly include the generation of a radiation that needs to be tuned and precisely shaped to impinge on the sensitive resist where needed.
Second, it involves a chemical reaction between the resist radiation, and then the resist and the developer.
Last but not least, it requires a very precise mechanical tool for the positioning of the mask or the beam on the resist coated substrate.
In particular for the patterning of alignment and multi layer features.
Each lithography follows a well defined series of process steps, called process flow.
It may vary according to the lithography used and the materials involved.
But a typical generic example is shown here where we go step by step through it.
First the substrate, it can be a silicon wafer or glass plate, is cleaned and prepared.
And eventually coated with a thin film of material that needs to be patterned.
Second, the photo resist is being coated on the substrate to form a layer of it with very controlled thickness in the order of a micrometer, but this can vary a lot.
And most importantly, with a very uniformed thickness over the entire substrate surface.
Some pre-baking is done to remove excess solvent and to dry the resist.
Then comes the essential step, which is the resist exposure.
This step can be done either by photons or electrons.
In this example shown here,
I show the use of a UV light source and expose the resist to a photomask that contains transparent here, and opaque regions.
Only under the transparent portions of the mask, will we expose the resist.
The other method would be using electrons that can be scanned over the surface, and thereby writing the pattern, and will be shown in details later.
In both cases, the goal is to chemically modify the resist under the radiation so that it becomes either polymerized by creating new chemical bonds, or by breaking existing chemical bonds.
The choice to use either optical
UV lithography or electron beam is driven by the quest for resolution and throughput.
The step after the exposure is resist development, shown here, which is a chemical bath that dissolves the part of the resist that has not been polymerized or whose bonds have been weakened by the exposure.
Then the resist pattern is transferred into the layer of interest by etching or by lift-off.
These steps will be explained elsewhere in this course.
At the end, the resist is not used anymore and can be removed by a so-called stripping process in solvent and cleaning acids.
And the target device pattern is now completed.
Here explains a few details on the resist coating steps.
First, one needs to ensure that the surface is clean and free of any contamination particles such as dust to allow a uniformed film formation.
Besides that, it is very important to tune the surface properties of the substrate for a good resist adhesion.
This is typically done using
HMDS coating either in the liquid or gas phase.
This ensures that the photo resist also in very thin layers, adheres well and uniformly on the surface.
For the resist coating, the wafer is held on a vacuum spindle and a well defined amount of liquid resist is applied to the wafer center like shown here.
The wafer is then accelerated up to a constant rotational speed which is then maintained for around 30 seconds.
The thickness of the resulting resist film is given by this formula shown here which depends on the polymer concentration and viscosity as well as on the spin speed.
Spin speed is quite fast.
Generally between 1,000 and up to 10,000 RPM to give uniform films from as thin as sub 100 nanometer to several micrometer, depending on the lithography application.
The curve here shows the film thickness as a function of spin speed for a typical electron beam resist called ZEP.
Such curves are done for each resist product and are available on the product information speed.
Besides spin coating, there are also other resist coating techniques.
For instance, <i>spray coating</i> allows using non planar substrates.
Another technique is <i>Casting</i>, that uses a mechanical doctor blade to uniformly spread a very viscous resist.
Finally, a technique called
<i>Lamination</i> transfers an already formed dry resist film directly onto the substrate.
The 2 latter examples are of great interest for very think photo resist layers.
There are several ways to expose resist.
In every case, it is a sort of energetic radiation that alters the resist chemistry as explained before.
The first and mostly applied way is to use photons.
Indeed, the majority of exposure tool for integrated circuit components and MEMs, are optical systems using ultraviolet light.
Optical lithography uses masks to create the pattern, either in contact for 1 micrometer scale typically for MEMs, or by projecting systems for Deep UV, typically for CMOS.
Optical exposure is limited by diffraction.
However, state of the art Deep UV exposure tools are capable of high resolution down to 10 nanometer scale thanks to the Deep UV wavelengths, new resist chemistry, and resolution enhancement.
The advantage of optical lithography is that the entire wafer or part of it can be exposed at once which allows for high throughput.
Electron lithography is primarily used to produce the photo masks that are then used in UV and
Deep UV later.
But more and more direct writing using modern EBL systems is now possible with reasonable throughput.
Here the electron beam is focused on the resist and then raster or vector scanned to write the pattern.
The resolution limit of EBL is given by the back scattering of electrons that expose photo resist area near the writing zone.
More details on this will be provided in the dedicated lesson.
X-ray lithography uses a highly energetic beam to expose the resist.
It has in principle, extremely high resolution as diffraction is much smaller than for Deep UV and UV photons.
But this technique requires a very special and complicated mask that is opaque to the x-rays.
Therefore it is not used foe integrated circuit or MEMs fabrication but is used for specific niche applications.
One of them is the exposure of very think PMMA resist in the so called NIKA process.
A further possibility is to use Ions which are like electrons, charged particles but they are also much heavier and have therefore less back scattering in the resist and the substrate which increases the resolution.
Ion beam lithography systems are constantly developed further but it is not clear whether they will be used for mainstream lithography.
So they should be considered as niche technique.
Now let's talk about resist, which is besides the exposure tool, the other very important ingredient of a successful lithography at micro or nano scale.
The photo resist is a radiation sensitive compound.
Photo resist can be classified as positive and negative depending on how they respond to radiation.
For positive resist, the exposed regions become more soluble, and thus more easily removed in the development step.
The net result is that the patterns formed in the positive resist are the same as those on the mask.
For negative resist, the exposed regions become less soluble and the patterns formed in the negative resist are the reverse of the mask pattern.
The similar classification can be done for electron beam sensitive resist.
Thereby the exposure is not done via a masks, but by direct writing.
Depending on the writing area, it is beneficial to choose either positive or negative EBL resist.
Positive photo resist consist of 3 components.
A base resin, a photo sensitive compound, and then organic solvent.
Before the exposure, the photo sensitive compound is insoluble in the developer solution.
After exposure, the photo sensitive compound absorbs radiation in the exposed pattern areas, changes its chemical structure and become soluble in the developer solution.
Upon development, the exposed areas are removed.
Negative tone photo resist are polymers combined with a photo sensitive compound.
After exposure, the photo sensitive compound absorbs the optical or electron energy and converts it into chemical energy to initiate a chain reaction.
This reaction causes cross linking of the polymer molecules.
The cross link polymer has a higher molecular weight and becomes insoluble in the developer solution.
Upon development, the unexposed areas are removed.
One major drawback of negative tone resist is that in the development process, the entire resist mass swells by absorbing developed solvent which may limit the attainable resolution of negative resist.
The resolution of a lithography process depends on one hand, the exposure tool, and on the other hand, several key parameters of the photo resist.
One of them is the resist sensitivity and corresponding required dose.
Because the radiation is also absorbed in the resist medium, there's a minimum amount of radiation, those required to expose the resist from the top to the bottom so that it can be cleared in the development step.
The required dose is called
<i>Dose To Clear</i>.
Or <i>Dose to fully cross link</i> in the case of negative resist.
The dose can be calculated by knowing the lands intensity distribution in watt per centimeter square and exposure time in seconds.
So the dose is equal to the intensity times the time.
The lithography resolution is the function of several parameters.
Besides the exposure tool performance, it largely depends on the photo resist properties.
2 important features are the intrinsic sensitivity, and the resist contrast.
We will briefly discuss both.
The intrinsic sensitivity <i>phi</i> of a photo resist, is the incident energy necessary to produce the photo chemical reactions required for defining patterns.
For single component resist,
It is given by the quantum yield, which is the number of photon induced events over the number of photons absorbed.
The intrinsic sensitivity of 2 typical photo resist PMMA and DQN are shown here.
We can see that PMMA is ten fold less sensitive than DQN for instance.
The intrinsic sensitivity can be determined experimentally by a systematic series of exposure tests with subsequent structural, and microscopic analysis of the resist.
Details on how this is done can be found in the text books or resist data sheet.
The resist that one plans to use must be insensitive to the ambient radiation, that means the yellow light in a clean room and must be sufficiently sensitive to the range of radiation energy provided by the exposure tool.
In order to absorb the maximum of energy in a minimum of time.
The resist should not be too sensitive either to avoid too short exposure times for a more comfortable process window.
The performance of any photo resist can be characterized by it's contrast curve.
It is an intrinsic resist parameter that defines the minimum dose limit that is required to start a reaction, and the upper dose limit at which the reaction is completed.
Photo resist contrast is important for both resolution and profiling.
The example here is for positive photo resist but the same holds for negative resist.
The contrast curve of a photo resist, plots the remaining resist thickness after developing in relation to the thickness before the development.
D prime over D zero.
As a function of the logarithmically plotted exposure dose.
The transfer of information from a given contrast curve to an individual lithographic process requires information of all process parameters which impact on the developing rate such as the resist thickness, soft Bake, rehydration, their temperature, and humidity, etc.
The contrast curve of an ideal positive resist, is a step function where the contrast is infinite.
Realistic contrast curves show a
D-prime of a D-zero already smaller than 1 for an exposure dos of 0, which is the dark erosion, and the non infinitesimal logarithmic detail in the D-prime over D-zero, bigger than zero over a non zero range of the dose to what D-c which is the dose to clear.
The slope of this decay defines the contrast.
High contrast is beneficial for the resist profile.
On the one hand, it is easy to achieve radical worlds while on the other hand it can be tricky to find the correct dose for high contrast resist as they are easily over exposed or saturated.
Low contrast may be good for example grey scale lithography.
So this shows the slope for a low contrast photo resist versus the one for high... contrast photo resist.
The optical transfer function(OTF) also called modulation transfer function(MTF), is the transfer function of an optical exposure system onto a resist.
The function specifies the translation and contrast reduction of a periodic sign wave pattern after passing through the lense system as a function of its periodicity and orientation.
Formally, the optical transfer function is defined as the fourier transform of the point spread function or impulse response of the optics.
That means that image of a point source.
While figures of merit such as contrast, sensitivity, and resolution give an intuitive indication of performance, the optical transfer function provides a comprehensive and well defined characterization of optical systems.
When using a lithography mask, with line with P and the pitch P the light being passing the mask, and reaching the wafer at a certain modulation due to diffraction.
This modulation can be described by the MT.effect expression which is
Maximum intensity minus the minimum intensity over the maximum intensity plus the minimum intensity that passes the mask.
This transfer function combined with the resist characteristic, the contrast, are now defining of the condition for the optical image.
For high contrast resist, it is easier to get a high resolution than for a low contrast resist with the same MTF.
On the other hand, the MTF depends heavily on the motif and the mask.
The more <i>b</i>  is reduced, the more the difference between the minimal and the maximal irradiation intensity reduces and it becomes difficult or impossible to selectively irradiate the different resist parts under the mask.
For low contrast resist, it becomes difficult to resolve the image of the mask and to clear the resist under exposure.
While keeping the full thickness of the opaque regions in the case of a positive resist.
The modulation transfer function can also be expressed in a curve shown here, that relates the spacial frequency line pairs per millimeter versus the modulation in percentage.
For increasing spacial frequency of closely spaced opaque patterns in a chrome mask, as expected, the modulation drops.
This all depends of course on the wavelength used, the optical transfer function as well as the resist contrast.
Once the lithography step is done in the resist, we can now see what pattern transfer steps can be done using the resist as a local mask.
Here an overview of possible process steps.
The first example, <i>a</i> is using the photo resist as a mask with Ions to do a local doping of the substrate with incoming ions that are masked by the photo resist.
Or...
Example b is to use it for an isotropic etching, the mask is protecting the substrate.
And when the etching reaches the substrate has isotropic, that means etching in all direction with the same speed which gives this circular shape.
Or example c would be to etch a thin film that has been previously coated on the substrate so the example of gold, or another metal layer can be etched locally through the opening and the photo resist.
Example d would be to use the photo resist structure on the surface as a mold, for creating a replica by pouring for example, another polymer over and cross linking, and creating the negative of the opening of the photo resist pattern.
Example e would be to use the mask for anisotropic etching, in this case, be in contrast with the isotropic etching we create vertical walls the well defined geometrical feature in the substrate.
Or example f would be to do electroplating, that means filling the opening and the photo resist by growing a layer locally in that aperture.
And the last example g, would be to use the photo resist as a mask for list off processes in a Physical Vapor Deposition step.
So this concludes this introduction lesson on the lithography.
I have shown you the process flow of a typical photo lithography process, and showed you some exposure methods that exist to irradiate the photo resist.
Gave you some first information about intrinsic resist properties, and also showed at the end, how the photo resist pattern can then be transferred into a layer of interest.
