Repository: shrutigoli/EPFL_MOOC_NLP_Research

# EPFL_MOOC_NLP_Research

Analyzing subtitles from MOOCS e-learning EPFL courses and understanding how they are tied to relevant course concepts. 

This project was created by Shruti Goli and supervised by Dr. Francisco Pinto and Prof. Patrick Jermann from CEDE Lab at Ecole Polytechnique Fédérale de Lausanne (EPFL) in Switzerland.

File: updated_dataset_epfl/Chemical_Vapour_Deposition_1_en.txt
Welcome in the introductory lesson on chemical vapor deposition or CVD.
Here we will discuss the basic principles of CVD and will show you a glimpse of the clean room infrastructure that is needed to run a CVD process.
Different types of CVD techniques will be introduced and finally, a few common
CVD reactor types will be presented.
As the name of the technique says, a chemical reaction is involved in depositing a thin film material using CVD.
We give, as an example here, the deposition of tungsten at a high temperature of 600 degrees Celsius.
To realize this deposition one introduces into a reactor two gasses, tungsten hexafluoride and hydrogen, which, upon chemical reaction, result in the deposition of the metal tungsten and the release of the gas HF.
The word <i>vapor</i> used in this CVD technique indicates that the starting compounds to start a CVD deposition are gasses.
As gas fills easily all parts of the reactor, every surface in the reactor is exposed in the same way by the gas.
As a result, the solid tungsten is deposited everywhere in the same way, conformal to the substrate.
The conformal deposition of the tungsten is schematically indicated in this drawing.
More interestingly, from the drawing on the top, it is clear that the gas can also enter into narrow holes or restricted spaces in the substrate.
This opens possibilities for the technique to do a metalization inside cavities and provide electrical contacts between different levels on the wafer, for example.
Here we show a typical CVD equipment, how it looks like.
The picture on the left shows 4 circular entrances behind which a fused silica reactor is positioned, invisible in this picture.
Use of fused silica allows operation until very high temperatures, typically up to 1000 or 1100 degrees Celsius.
The picture also shows that boats made with fused silica have been charged with a number of silicon wafers.
A boat can enter a tube via an entrance hole after which the door is closed and the CVD process can start.
The picture on the right shows an operator who is charging the boat with silicon wafers.
This slide shows the CVD equipment in more detail.
The top picture shows a batch of silicon wafers that is ready to be inserted into the fused silica tube.
The lower picture shows the silicon wafers that have been moved further in the tube.
The yellow color results from the fact that one has switched on the heating elements that surround the fused silica tube.
After closing of the entrance port, the carrier gas enters the deposition chamber and one can very accurately control flow and temperature conditions.
Evidently, CVD thin films are grown on all exposed surfaces within the tube.
We will now discuss in a very schematic way what happens in a CVD process.
To this purpose we have drawn here a wafer positioned on a heating element.
The goal is to deposit by CVD a thin film on the wafer.
The wafer and heater are positioned in a reactor chamber from which we can evacuate all residual gasses by pumping.
We show here the reactor chamber that has been filled with a controlled gas atmosphere.
There is a gas flowing into the reactor which undergoes a chemical reaction at the heated wafer's surface, which leads to the deposition of a thin film.
As side products of this chemical reaction gaseous products are produced that are evacuated from the chamber.
Different physical principles or aspects are involved for understanding a CVD process.
First, one should understand the thermodynamics of the chemical reaction itself.
It should be energetically favorable to produce a solid thin film reaction product on the wafer from the gas.
Next, the CVD process should show favorable growth kinetics.
This means that the reaction should proceed sufficiently fast so that the waiting time for depositing a thin film is not too long.
A third important aspect of a CVD process is how the gas flow occurs.
When the gas is flowing over the wafer's surface, it will be gradually depleted.
However, it is required that a thin deposited film has everywhere the same thickness.
Gas flow conditions should be such that this is enabled.
If <i>x</i> is the coordinate in the horizontal plane in the direction of the flow, the thin film thickness, as a function of <i>x</i>, is influenced by the just-mentioned fundamental aspects of CVD.
Thermodynamics provides an exponential factor which contains the activation energy needed to go from the gaseous to the solid phase as well as the thermal energy.
The hotter the wafer becomes, the higher the growth rate will be, in principle.
The next aspect in the CVD process is the growth kinetics.
If a thermodynamically stable reaction product can be formed in the process this does not say a lot on the rapidity of the deposition.
Nucleation of solid material and further growth can be slow and need to be evaluated experimentally.
This adds the probability factor <i>Pgrowth</i> to the formula for the thickness of the thin film.
Finally, the thin film thickness at the position <i>x</i> is a function of the gas concentration at that point.
Mostly one wants that the film thickness is everywhere the same so the gas flow conditions and the gas concentration ideally should not depend on <i>x</i>.
We have written here again the formula for the film thickness.
It was already clear that for the reaction to occur, a high temperature of the wafer is needed.
In practice, temperatures ranging from a few hundred degrees Celsius to almost a thousand degrees Celsius can be used.
If one is at very high temperatures, there is a lot of thermal energy, <i>kT</i>, and the reaction proceeds very fast due to the exponential factor.
In this case, the control of the gas flow is very important as the local thin film thickness will be proportional to the local gas concentration.
The gas concentration, hence, has to be uniform everywhere in the vicinity of the substrate.
If one is at a moderately high temperature, the film growth and the chemical reaction will not proceed that fast.
The exponential factor in this case is limiting the growth rate while the gas usually has a uniform concentration within the reactor.
In these conditions, the local temperature should be very well controlled as a small temperature variation evidently will give a variation in grown film thickness.
Finally, one can say that, at low gas pressure, good film uniformity can be better obtained.
Indeed, at low gas pressure, the mean free part of the gas molecules is long so that a short distance local variation of the gas concentration is less important.
This schematic figure shows the thin film thickness on a logarithmic scale against the inverse of the temperature.
When plotted this way, one sees from the exponential factor that a linear slope will correspond to the activation energy of the chemical reaction.
If one increases the temperature the film growth rate will go up, but ultimately the gas flow cannot provide sufficient concentration of molecules and the curve will adapt to a much flatter slope.
So one can easily discriminate from such a plot the mass transfer controlled and the reaction controlled deposition regimes.
Suppose the red curve was obtained at higher gas pressure.
If one decreases the gas pressure, the deposition will stay longer in the reaction controlled regime.
Despite the fact that there are fewer molecules at a lower pressure, the mean free path in the gas is higher so that gas molecules that come from further away from the substrate can be used in the reaction.
Because pressure plays such an important role,
CVD processes are typically classified according to the pressure at which the deposition takes place.
The first technique is called
<i>atmospheric pressure CVD</i> or <i>APCVD</i> which, as the name says, uses a gas at atmospheric pressure.
The next technique is called
<i>sub-atmospheric pressure CVD</i> or <i>SACVD</i> and the pressure of the gas is typically in between 1000 millibar and 10 millibar.
The advantage of having a lower pressure is that interaction between different gas molecules is less probable, so that there is less probability for unwanted particle synthesis in the gas itself.
Also, because of the increased mean free path of the gas molecules, local variation in gas concentration is reduced so that the film thickness across the wafer is more uniform.
The next technique is <i>low-pressure CVD</i> or <i>LPCVD</i> which typically operates in between
0.1 millibar and 1 millibar.
Finally, we have <i>ultrahigh vacuum CVD</i> or <i>UHV/CVD</i>, a technique in which the reactor first is pumped down to a very low pressure, after which the growth of the thin film takes place at a pressure of 10^-3 millibar, typically.
In this case there is very little interaction between the gas molecules so that the gas behaves less like a viscous liquid but more like an ensemble of individual molecules.
CVD processes are often categorized according to the reactor type in which they are performed.
The first reactor type is called the <i>hot wall tube reactor</i> as we have already seen in the pictures before.
In such a reactor, the wafers are placed in a fused silica boat that is to be inserted in the fused silica tube.
After that, the complete system is heated so every part is at the same temperature and deposition will be uniform if the gas concentration is sufficient.
Note that in this case, deposition also will occur on the walls of the system.
Another type of CVD system is called the <i>cold wall tube reactor</i>.
In this case, there is no external heater that heats up the complete system, but the wafers are positioned on a conducting graphite susceptor which is heated using an external RF coil.
In this case, there is only locally a high temperature and there is a strong temperature gradient.
There will be no deposition on the walls of the system and the graphite susceptor is tilted with respect to the direction of the flow typically, to take into account eventual gas depletion effects that would give a thinner film if one goes further downstream of the flow.
In such a configuration, the wafers will be exposed always to a fresh stream of gas.
This picture shows a principle of a so-called <i>showerhead reactor</i>.
The gas enters a dedicated space within the reactor and exposes the wafer via a multitude of small holes, like a shower of gas.
The same principle is used for this so-called <i>conveyor belt reactor</i> in which the wafers are positioned on a transport belt and led over a heater.
The wafer through-put of such a system evidently will be higher, so this is a system that is more suitable for industrial production.
This ends our introduction on CVD.
We explained the basic parameters of CVD reaction and process and pointed out the various factors by which the film thickness can be controlled such as the temperature and the local gas pressure.
We introduced different types of CVD processes according to the pressure at which the deposition takes place.
Also, we have introduced some of the common CVD reactor types.

File: updated_dataset_epfl/Chemical_Vapour_Deposition_2_en.txt
In the second lesson on Chemical Vapor Deposition we will discuss in somewhat more detail, common types of CVD processes.
First, we will discuss the CVD as operated at different operating pressures.
First technique is called
<i>Atmospheric Pressure CVD</i>, or <i>APCVD.</i>
Then, <i>Sub-atmospheric Pressure CVD,</i> or <i>SACVD,</i> followed by <i>Low Pressure CVD,</i> or <i>LPCVD,</i> and finally, <i>Ultra High Vacuum CVD,</i> for the lowest pressure used.
Next, we will discuss a technique called
<i>Plasma-enhanced CVD,</i> or <i>PECVD.</i>
And finally, the technique 
<i>Metal organic CVD,</i> or <i>MOCVD.</i>
This slide is taken from the first lesson and lists again the different
CVD techniques according to the pressure of the gas used for deposition.
The first technique is practice at atmospheric pressure.
SACVD is at lower pressure, down to 10 millibar.
And low pressure CVD is in between
1 millibar and 0.1 millibar.
While ultrahigh vacuum CVD is using very high initial vacuum but standard growth is typically performed at 10 minus 3 millibar of gas pressure.
In atmospheric pressure CVD, the high pressure of the gas that is used leads to fast film growth rates. 
Typically microns per minute.
This leads to a high consumption of gas and often a carrier or diluent gas is used like nitrogen or hydrogen.
Typical deposition temperatures are between 350 degrees Celsius and 1200 degrees Celsius.
The technique is used for growing oxides at lower temperatures and also for the growth of epitaxial silicon films on silicon substrates at higher temperatures.
At the high temperatures that are used, film growth is in the mass transport-limited regime.
Therefore gas flow control and local concentration of the gas is very important.
To enable a good control of the gas flow, the wafer is placed horizontally so that the flow smoothly passes over it in a very controlled way.
However, not so many wafers can be used at the same time as the exploitable surface in the reactor is basically limited by the area of the heater.
As a consequence, the throughput of this technique is limited.
A possible disadvantage of this technique is that the reaction may already start in the gas phase itself, rather than on the substrate.
So there is formation of particles in the gas.
This results in deposition of unwanted precipitates on the wafer.
And when continuing the deposition, this results in non-uniformities, or pinholes in the deposited film.
In sub-atmospheric pressure CVD, the gas concentration is reduced.
And also the deposition rate decreases but due to the larger mean free path of the gas inhomogeneities in the concentration are less important and more uniform films are grown.
Also as the gas molecules have less probability for interaction, no or very little particles are formed.
Still wafers need to be placed horizontally occupying a lot of surface and resulting in a relatively low throughput of the deposition process.
In low-pressure CVD, the pressure of the gas is further reduced, leading to still longer mean free paths, and has an increased diffusion.
Also, no gas concentration gradient is present perpendicular to the flow direction, except of course the gradient that will develop very close to the wafer where deposition occurs.
More uniform films can be deposited and typical growth temperatures are in between 400 degrees Celsius and 900 degrees Celsius.
Growth of the film is in the reaction-limited regime, hence a precise temperature control is very important because the temperature variation immediately results in a changing reaction rate.
Usually the LPCVD technique has 10 to 100 times lower deposition rates compared to APCVD.
Due to the low pressure and the resulting homogenous gas conditions, wafers can be stacked vertically in batches, occupying less horizontal space.
Therefore, in LPCVD, the wafer throughput can be enhanced.
Wafers that are situated more upstream of the gas flow may be exposed to a higher concentration of gas than wafers that are placed further downstream.
This would result in a different film thickness, but this gas depletion effect can be compensated by establishing with a heater system, a slightly higher temperature further downstream of the flow, so that the film thickness becomes uniform.
In ultrahigh vacuum CVD, the molecular mean free path is as big as the reactor dimension itself.
The gas behaves not so much as a viscous liquid but as a collection of individual molecules.
There are no gas-phase chemical reactions and a typical temperature for operation is between 500 and 600 degrees Celsius.
Due to the high initial vacuum, the partial pressure of contaminant gasses is reduced so that one can deposit during longer times at lower temperature without incorporating too much impurity molecules in the grown film.
Keeping a low temperature during growth can be important for sensitive semiconductor micro-fabrication processes, where a too high temperature may result in too high diffusion of active dopants.
Plasma-enhanced CVD is based on the LPCVD configuration we discussed before.
The difference is that now a radio frequency power can be coupled via two electrodes into the gas.
And typically this is done at a frequency of 400 kilohertz or 13.5 megahertz.
The RF power induces a plasma, which is a partially ionized gas, containing ions, electrons, and neutral excited gas molecules.
It can be perceived in the reactor by the gas that is lighting up.
The light is caused mostly by accelerating free electrons, but all molecules in the plasma become agitated as a result of the applied RF power.
As the film growth is in the reaction-limited regime, the exponential factor that contains the reaction activation energy and the temperature plays an important role.
Schematically, one can imagine that without plasma there is initially a gas molecule that then, by a temperature fluctuation, has to acquire sufficient energy to be converted to a metal atom in this example.
If now the RF plasma is switched on, all molecules gain in energy as indicated on the red curve, so energy goes up everywhere.
As a result, the efective activation energy for the reaction to occur is lower-- the barrier height is lower.
This immediately leads to a thin film growth that becomes possible at lower temperatures than before without the plasma.
So in PECVD, deposition is done typically at lower temperature.
Therefore with this technique substrates do not need to be heated as much as an LPCVD for the reaction to occur.
So one has a wider choice of substrate materials.
In this graph we show again the
Arrhenius plot of the film growth rate, indicating the mass transfer controlled and the reaction controlled regimes.
This was the case without using RF power.
We have now switched on the RF power in the PECVD system and obtained the red curve for the thin film thickness.
The slope of the red curve is not as steep because the slope gives the effective activation energy of the chemical reaction which is lower for the PECVD deposition.
Also one observes that there is a more appreciable growth rate or film thickness at lower temperatures-- that means at higher 1 over T values.
The last technique that we will discuss in this lesson is metal organic CVD, or MOCVD.
This technique is also called, 
<i>metal-organic vapour phase epitaxy.</i>
Here one wants to deposit certain metals from liquid precursor molecules that normally are not in the gaseous phase.
To lead these molecules to the substrate, one uses a carrier gas, like hydrogen, that bubbles through the precursor liquid and in that way one transfers the precursor molecules towards the substrate.
Here we give an example in which trimethylgallium or trimethylindium is transported to the reactor.
In parallel there is a line where the gaseous products arsine or phosphine can be led to the reactor chamber.
Doing so one can deposit compound semi-conductors, like gallium arsenide or indium phosphide.
Typical growth temperatures are between 300 and 500 degrees Celsius.
The vapor pressure of the metal-organic source is a critical parameter and also due to the use of the very toxic precursor compounds, safety aspects generally are very important in MOCVD deposition.
This video shows a typical MOCVD equipment.
The MOCVD reactor itself, reagent sources, and supply lines are all inside of a cabinet that is isolated from the outside to avoid release of toxic products into the environment.
One can manipulate items inside the cabinet via the use of gloves that are attached to the cabinet.
We see here an operator who accesses the inside and in particular he opens the MOCVD reactor itself to take out a wafer after a deposition run.
In this lesson we have given an overview of most common CVD processes as classified by the reactor operation pressure.
These were atmospheric pressure CVD, sub-atmospheric pressure CVD, low pressure CVD, and ultrahigh vacuum CVD.
We also introduced plasma-enhanced CVD, where the use of RF power results in a small effective activation energy for the chemical reaction so that deposition of the thin film can take place at lower temperature than in the LPCVD reactor.
Finally, we introduced metal-organic CVD.

File: updated_dataset_epfl/Chemical_Vapour_Deposition_3_en.txt
In this lesson, we will discuss two other CVD type deposition processes.
The first one is atomic layer CVD, a technique in which a thin film is deposited, atomic layer by atomic layer.
This technique enables the deposition of extremely thin but continuous films without pinholes.
The second technique is thermal oxidation.
Here one leads oxygen gas into the reactor, which, at high temperature, oxidizes a surface of a silicon wafer.
It is not truly a CVD process in the sense that the silicon top layer is transformed to silicon dioxide, rather than there is a deposition of the oxide material from the gas on top of the substrate.
In atomic layer CVD, we still have a heated wafer on which a chemical reaction starting from a gas is performed.
The thin film is deposited by sequential deposition of atomically thin layers of two types of materials A and B.
The characteristic of this process is that each of the two reaction steps is self-limiting.
This means that once a monolayer is deposited, the reaction stops, like you see here, schematically for the gas A.
When all the surface is covered with the molecules of type A, the residual gas within the reactor is purged by an external pump.
Next follows exposure of the substrate to a flow of gas B.
Gas B is chosen so that it chemically reacts with gas A.
A monolayer of the gas B reaction product is deposited.
Due to the high temperature of the wafer, a chemical reaction between A and B occurs, and the gaseous reaction byproducts are pumped away from the reactor.
One has now deposited a continuous monolayer of the AB reaction product.
This process is repeated as many times as required for depositing an aimed film thickness.
The technique is very interesting for production of very thin conformal films with an atomically well-defined precision.
Each biolayer reaction is self-limiting.
This means that the reaction stops once all reactive sites on the surface of the wafer are occupied.
An example of atomic layer CVD is the use of three metal aluminum and water vapor exposure sequences to generate very thin aluminum oxide dielectric films.
Silicon dioxide, or silica, is an extremely important material in microfabrication technology.
Thin oxides are used as dielectric in transistors, while thick oxides are widely used as protective coatings and for electrical isolation.
Two types of thermal oxidation exist.
In the first type, called <i>wet oxidation</i>, silicon is exposed to water vapor at high temperature, so that it oxidizes to silicon dioxide under generation of hydrogen.
In so-called <i>dry oxidation</i>, the silicon reacts with oxygen to give directly the oxide.
The water vapor that is used in the chemical reaction results from a combustion process of hydrogen and oxygen gas in a torch, as we will see later.
This slide shows schematically the thermal oxidation mechanism.
In the beginning, the silicon atoms at the surface are easily oxidized.
Later, when one continues in time, the oxide layer becomes thicker and thicker, and it becomes more difficult for the oxygen to diffuse through the thicker oxide layer, to reach the silicon surface.
That is why, initially, the oxide thickness is proportional to the time of the process, but later oxidation is slower, and goes with the square root of <i>time</i>.
Overall, it is a slow process.
For wet oxidation, at 900 ÂºC, we have an oxidation rate of 130 nanometers in one hour, while for dry oxidation, it is only 30 nanometers for one hour.
One should also note that because oxygen is incorporated in the silicon lattice, the volume of the material increases so that if one has an oxide thickness called <i>t-ox</i>, this corresponds to an initial silicon thickness of only 0.45 <i>t-ox</i>.
So really the volume of the silicon is increased into a bigger volume of silicon dioxide.
Here we show one slide that was discussed in our case study of the thermal mechanical micro-actuator.
Thermal oxidation was used in this microfabrication process to generate the oxide material from the silicon wafer to form the beam on which later the chromium heating element was patterned.
This slide is a reminder of the concern micro-fabrication step.
In the picture, we see different oxide thicknesses.
In the middle, the silicon wafer has no oxide.
Different thicknesses can be well discriminated by the different colors which originate from optical interference effects in the oxide layer.
Thermal oxidation is also used in silicon integrated circuit technology.
It can be used to define very thick oxide layers, the aim of which is to isolate the substrate from conducting layers.
These conducting layers are deposited on the thick silicon dioxide and have then a low parasitic capacitance with the substrate due to the high thickness.
To only locally deposit this thick oxide, one uses a silicon nitride mask.
So here the silicon nitride mask is deposited on a very thin oxide layer.
This mask is nontransparent to diffusing oxygen atoms; it is very inert.
Because a thermal diffusion process is omnidirectional, one obtains an oxidation profile like shown in this scheme.
This particular shape is called the <i>bird's beak</i> in silicon technology.
Due to the bigger diffusion distance, it becomes more and more difficult for the oxygen to penetrate underneath the silicon nitride mask, and this gives this oxide this particular shape.
Because the oxidation is only at specific places, namely, those where there is no nitrite, this process is called
<i>local oxidation of silicon</i>, or also the <i>LOCOS</i> process.
In this lesson, we have seen two CVD type techniques.
The first one is atomic layer CVD for formation of very thin continuous layers.
And the second one is thermal oxidation, which is not a true CVD process, but is performed in the same type of equipment as a CVD process.

File: updated_dataset_epfl/Chemical_Vapour_Deposition_7_en.txt
In this lesson we will discuss three additional types of specific CVD and Atomic Layer Deposition processes.
We have already seen that wet and dry thermal oxidation, strictly speaking, are no true CVD techniques as they transform the silicone surface into an oxide by diffusion of oxygen atoms into the silicon lattice rather than depositing a layer on the substrate from the gas phase.
However, the technique is using the same technological infrastructure as a true CVD process.
As examples of atomic layer deposition we will discuss the deposition of aluminum oxide, ruthenium, and titanium nitrite films.
Wet oxidation uses water vapor resulting in a relatively fast transformation of the surface of a silicon wafer into oxide.
We have already seen that if one has a local thin silicon nitrite layer as protection it is possible to create locally thick silica layers while protecting the region in the middle against oxidation.
And this process was named
<i>Local Oxidation of Silicon</i>, or <i>LOCOS</i>.
Here we illustrate the wet thermal oxidation process using another type of silicon microstructure.
One has prepared here a pillar structure by etching, using silicon nitrite as a masking material in the etching process.
If one now performs the thermal oxidation step, the silicon nitrite again acts as a barrier against the diffusion of oxygen atoms.
This gives relatively few oxidation underneath the silicon nitrite and thicker regions here where there is full access for the oxygen.
This picture shows the experimental example.
And we clearly recognize here the three types of materials.
So first we had here the silicon structure made using the silicon nitrite mask, and here we see the zones where the silicon is transformed to silicon dioxide.
In thermal oxidation one uses temperatures in between 850 degrees Celsius and 1100 degrees Celsius.
We have already seen that one can use either water vapor in the reaction, and then the process is called "wet oxidation", or one can use oxygen gas, and then the process is called "dry oxidation".
Both processes are relatively slow.
Wet oxidation is a few factors more rapid than dry oxidation, however.
This slide shows the transformation of the silicon into silicon dioxide as a function of time.
Initially, the oxygen easily diffuses to the silicon surface so that the oxide thickness is proportional to the time.
However, when the oxide becomes thicker it becomes increasingly difficult for the oxygen atom to reach the silicon surface, and the oxidation will become slower.
That is why the oxide thickness is proportional to the square root of the oxidation time.
In general, we can have the following formula which fits both the initial linear behavior and the square root behavior for longer oxidation times.
Here <i>Ï„</i> is a time constant that takes into account the thickness of an eventual initial native oxide of the silicon wafer.
This is a schematic diagram of a wet thermal oxidation equipment.
The generation of the water in the wet thermal oxidation process is particular.
Hydrogen and oxygen gas are mixed at a temperature of about 600 degrees Celsius and react in a controlled combustion process, reaching temperatures of about 1200 degrees Celsius.
And as a result of this combustion water is generated which is then let into the reactor.
Dry thermal oxidation is mainly used for the realization of thin oxide layers that form the gate oxide in MOS transistors.
In this process, one uses dichloroethylene and oxygen to create together hydrogen chloride that cleans the surface from eventual metal contaminants.
In this way, a very thin and pure oxide layer of high quality can be grown.
The picture shows a similar type of structure like shown before-- a silicon pillar, made with a silicon nitrite mask and afterwards there is dry oxidation leading to these oxide layers.
This is a schematic diagram of the dry thermal oxidation equipment.
It has the particularity that nitrogen gas is bubbled through the dichloroethylene bonds to transport the dichloroethylene molecules to the reactor.
We will now discuss the deposition of thin aluminium oxide layers by atomic layer deposition.
This material is used for its high dielectric constant in certain microelectronic components, like capacitors.
It can also be used as a gas diffusion barrier in packaging and in flexible electronic devices.
The deposition temperature during an ALD process is typically a few hundred degrees Celsius.
ALD is very well suited for deposition of very thin layers without pinholes and/or for forming conformal layers onto microstructured substrates.
In the picture we see a silicon etched structure which has been coated with an aluminium oxide layer by ALD.
Four steps are involved in the deposition of aluminium oxide by ALD.
The first precursor is tri-methyl aluminium; this molecule, which is chemisorpted onto a silicon substrate that has hydroxyl surface groups.
Methane is a reaction product that is generated in this step and is bumped away.
Here we see the chemical reaction that was depicted in these two schematic illustrations.
The reaction chamber is then purged with inert nitrogen gas, thereby removing all methane reaction products and any excess of the precursor TMA.
Next the second precursor water vapor enters the system.
The water precursor reacts with the TMA at the surface forming methane byproducts.
The reaction chamber is then, after this reaction, again purged and nitrogen and any excess of the water vapor and the byproducts of the reaction are removed.
One is then left with a surface of aluminium oxide with hydroxyl groups.
In fact, one has created one monolayer of aluminium oxide with hydroxyl terminations so that the next monolayer deposition process can be executed.
And this process can be repeated over and over again many thousands of times.
ALD exists for deposition of many types of materials.
Here we show two other examples, namely the deposition of titanium nitrite and the metal ruthenium.
The table lists the used precursor gasses for each case and the temperature for each step.
The two pictures below demonstrate the end result after deposition during 2000 ALD cycles.
So here we see the ruthenium which is covering the silicon pillar structure which was made, in this case, using an oxide etching mask.
And here we see a picture of a cross-section of the titanium nitrite on silicon dioxide, also after 2000 cycles of ALD.
Here we show an example of atomic layer deposition equipment.
It is basically a chemical reactor-- if we look inside we see the reaction vessel and one can then lead into this reactor the different gasses.
For this type of reactor there are seven gas lines and there is an ozone generator, and of course there is also a pump involved to evacuate the reactor when needed.
In this lesson we have given a few illustrative examples of CVD-like processes.
We have started with oxide formation on silicon wafers-- my wet and dry thermal oxidation-- at temperatures of about
1000 to 1100 degrees Celsius.
Subsequently we have discussed the atomic layer deposition of aluminium oxide, ruthenium metal and titanium nitrite.

File: updated_dataset_epfl/Dry_etching_1_en.txt
In this lesson, we will introduce dry etching in a gas plasma.
Plasma is defined as a collection of excited gas molecules, ions, and electrons.
Excitation is obtained by applying a high voltage inside the reactor, via electrodes, which leads to ionization events in the gas.
We will then introduce the directionality of the dry etching, and the etching anisotropy.
That is the ratio of the etching rate in a direction perpendicular to the substrate, and parallel to it.
Finally, we will give a few simple rules for choosing dry etching processes to etch specific materials.
In a dry etching process, etching is done by molecules in the gas phase, which is the so-called <i>dry medium</i>, and one is typically in the 0.1 to 100 millibar pressure range.
The wafer is positioned in the reactor, which is subsequently filled with the gas.
An etching mask locally protects the wafer against etching.
A typical gas that is used in many of the processes is carbon tetrafluoride, or â€ŽCF4.
This gas, normally, is an inert fluorocarbon gas; nothing happens.
However, this gas becomes reactive when it is brought to the plasma state.
The plasma can be created by applying a high voltage radio frequency field in the reactor.
This high voltage ionizes gas molecules, thereby creating ions and electrons.
The electrons are accelerated then in the electrical field that is created by the electrodes, and ionize other gas molecules, creating additional ions and electrons.
An electron can also dissociate a gas molecule in neutral species, but this can be reactive too.
For example, this fluoride atom is, chemically, very reactive.
From the gas, CF4, fluorine radicals can be created that etch the silicon in an isotropic way.
That means that the etching speed in the vertical direction is the same as the etching speed in the horizontal direction, so mask underetching occurs, so one broadens the details of the mask in such process.
In this process, the silicon is recombining with the reactive fluorine radicals to form this gas, which is evacuated.
A lot of different interactions and processes can occur in a plasma.
For example,
CF3 radicals can get adsorbed on the wafer where they can recombine with the fluorine radical, after which the resulting regenerated CF4 molecule is desorbed and pumped away.
If, instead of the gas CF4, one uses a gas that is much richer in carbon, like the gas, octafluorocyclobutane, or C4F8, these radical adsorption processes become relatively more important, and can lead to degeneration of fluorocarbon-type polymer chains that get deposited on the substrate.
The result is a thin fluorocarbon layer, as depicted here by this yellow material, so, instead of etching, when one uses this gas, one has deposition.
If an inert gas, like argon, is used, ions can be created too, but these are not chemically reactive species that can react with the silicon, so, in principle, no etching occurs.
However, suppose that, on top of the radio frequency voltage that one applies, one can apply a negative voltage bias on this electrode.
This will provide an attractive force to the positive argon ions.
They can then be accelerated towards the wafer.
If the kinetic energy of the argon ions is high enough, it is possible for them to remove silicon atoms from the wafer by physical impact.
Such process leads then to anisotropic etching, only etching in the vertical direction, because there is the DC voltage bias, and there is no such bias in the horizontal direction.
As a result of this physical impact, also the mask material will be slowly deteriorated and gradually consumed during the etching process.
The mask lifetime, that is the time during which the mask resists to the physical impact, evidently will provide a limit to the etching depth that one can obtain in such process.
Here, we illustrate the directionality of the etching process, as defined by the factor, <i>A</i>.
It's also called the anisotropy ratio <i>A</i>.
It is defined in function of the vertical etching distance, <i>z</i>, and the mask underetching distance, <i>x</i>.
This is the formula.
For isotropic etching, that means a purely chemical process.
<i>x</i> equals to <i>z</i>, and <i>A</i> is zero.
For perfectly anisotropic etching,
<i>x</i> is zero, so that <i>A</i> becomes one, and, in general, the <i>A</i> value is in between zero and one.
The use of halocarbon-based plasmas, that is plasmas that contain fluorine, chlorine, or bromine etching species, and carbon halogen radicals, like these ones, offer interesting possibilities in dry etching.
These gases have a very low spontaneous etching rate when no negative voltage substrate bias is used.
This figure illustrates the case for fluorine-based plasmas.
It shows the conditions under which etching occurs, and one finds, on the x-axis, the fluorine-to-carbon ratio of the gas.
One can vary this by changing the gas into the reactor.
Here, one has CF4, which is richest in fluorine, and, here, one has a gas, C2F4, which is richest in carbon.
So, when one moves from right to left, one will move from an etching regime towards a polymerization, a deposition regime, due to the increased carbon in the reactor.
If one moves along the y-axis, one goes from zero voltage bias, where there will be polymerization, to a regime where there will be etching, as, here, these gases have sufficient kinetic energy for etching the silicon by physical impact.
This explains the boundary layer between etching and polymerization as given by the dashed curve here.
We give here, as an example, the etching in a halocarbon gas, with the fluorine-to-carbon ratio of 2.5, and using 200 electron volt ion energy.
Under these conditions, one is clearly in the etching regime, in this region.
However, in a direction that is parallel to the substrate, there is no electrical field, and, hence, it is equivalent to having here zero voltage, so, in that case, there will be polymerization.
So, in the vertical direction, there is etching.
In the horizontal direction, there is polymerization on the substrate.
The result is the absence of underetching of the mask, and one obtains a purely anisotropic etching profile.
Also, it is possible to add, to the halocarbon gas, oxygen gas.
In this case, the oxygen will react with the carbon, forming CO2, leaving relatively more fluorine so that etching is favored.
Also, an option is to add hydrogen gas, and the hydrogen will combine with fluorine radicals, forming HF, which is pumped away.
So, one is left, in that case, with much more carbon, and, hence, addition of hydrogen will lead to polymerization.
This slide shows specifically what happens when one adds hydrogen to the CF4 gas under a negative substrate voltage bias of 150 volts.
The vertical etching rate is <i>vz</i>, and, when one adds more hydrogen, the etching rate is reduced, because fluorine radicals are removed by the hydrogen, and one is left with more carbon.
<i>vx</i> is the horizontal etching rate, so it also the mask underetching rate.
There is some etching rate without hydrogen.
However, it is lower than the vertical etching rate, but, if one now adds hydrogen, also this etching rate diminishes until, here, it passes the curve, and, here, one has zero etching rate in <i>x</i> direction, because the polymerization events, in a way, compensate for the etching in that direction.
So, the result of this process is shown in these diagrams.
If one has pure CF4 etching gas, one has such a profile, where there is, here, underetching and vertical etching, and, adding 10% of hydrogen, one has zero etching in the horizontal direction, and only vertical etching.
So, it is possible to obtain an anisotropic etching profile by adding 10% of hydrogen to the CF4 gas.
Based on what we have learned, we will give now a few simple rules that can help in choosing a dry etching gas.
In a halocarbon plasma, the first important parameter is the fluorine-to-carbon ratio, and we have seen, just before, what we can do to change this ratio.
A dry etching process can also be selective.
That means it only etches the material to be etched and not the mask material.
Selectivity can be enhanced by tuning the polymerization point of the gas.
More polymerization will lead to extra masking material that gets deposited so the mask can withstand longer the etching.
We also learned before that the more negative voltage bias is in favor of etching.
It favors physical impact and higher anisotropy.
For etching metals, one can use chlorocarbon and fluorocarbon gases.
They can reduce the native metal oxides chemically.
When etching metals, oxygen gas and water vapor must be excluded because they are in favor of oxidation, and metal oxides are normally difficult to remove.
For metal etching, ion bombardment is also essential for successful etching.
Dry etching of organic films, like photoresist, is relatively easy.
A CF4 oxygen plasma severely etches resists.
If one wants to retain an organic masking material, like photoresist, one can work close to the polymerization point to regenerate the mask during the etching.
We have introduced plasma-based dry etching, and exposed the parameters that control the etching and isotropy in the halocarbon plasma, like the fluorine-to-carbon ratio and the negative substrate bias.
We have pointed out the possibility to vary the conditions of the plasma to result in etching or in polymerization, for example, by adding oxygen or hydrogen gas.
Also, we have provided simple rules for designing dry etching processes for silicon, metals, and polymeric materials.
