Repository: shrutigoli/EPFL_MOOC_NLP_Research

# EPFL_MOOC_NLP_Research

Analyzing subtitles from MOOCS e-learning EPFL courses and understanding how they are tied to relevant course concepts. 

This project was created by Shruti Goli and supervised by Dr. Francisco Pinto and Prof. Patrick Jermann from CEDE Lab at Ecole Polytechnique Fédérale de Lausanne (EPFL) in Switzerland.

File: updated_dataset_epfl/Dry_etching_6_en.txt
In this lesson we will give examples of a few dry etching processes of silicon based materials.
We will subsequently discuss dry etching of silicon dioxide, silicon nitrite, and silicon itself.
Etching of silicon dioxide, or silica, requires breaking silicon-oxygen bonds and the removal of both silicon and oxygen atoms.
In practice, one uses frequently carbon and fluorine chemistry generating volatile reaction compounds like silicon tetrafluoride, carbon oxide, and carbon dioxide.
Due to the stable silicon-oxygen bonds, one needs energetic ions to break these bonds.
So one etches at low pressure where it is possible to have such highly energetic ions.
The fluorine to carbon ratio is chosen in the middle between the etch and deposition regime so that etching in the vertical direction occurs, while in the horizontal direction, where there is no electrical field, there is polymerization and hence no mask underetching.
The substrate is kept at room temperature during etching but the wall of the reactor can be heated at higher temperature to avoid polymer deposition there.
This slide shows a few pictures of mask materials that are used for silica etching.
The first pictures presents a photoresist mask and one obtains here a selectivity towards silica etching of 5:1 for the conditions of the plasma used.
That means the silica etches five times more rapidly than the photoresist.
Polysilicon is a better masking material and one obtains a selectivity of 20:1.
An aluminium mask is even better and has a selectivity of 50:1.
This picture shows the result of the silica etching using a photoresist mask.
The silicon dioxide layer that was etched has been deposited on a silicon wafer.
One sees that the photoresist is more attacked on the top corners and is slowly eroded by the etching process.
As gas for this etching, one has used C_4 F_8 with CH_4 at a pressure of 5 x 10 - 3 millibar.
The silica etch rate was
0.25 micrometer per minute.
The top picture illustrates the etching of silica using a polysilicon mask.
The silicon layer that was deposited on the silicon substrate had the thickness of 9 micron.
One uses the same gases as in the previous slide but one can vary, of course, composition and substrate bias to optimize the anisotropic etching.
The lower picture shows a circular hole that has been etched in a bulk silica wafer using a polysilicon mask.
This slide illustrates a particular process that uses helium gas in combination with a halocarbon plasma with high carbon to fluorine ratio.
That means one uses C_4 F_8 with CH_4 or hydrogen.
The top picture is the result of the etching without helium gas.
And one sees that the sidewalls are not vertical.
This changes when we add helium gas and one can obtain much more vertical sidewalls.
The helium gas is inert but it is believed to increase the residence time of the active species at the bottom of the etched structures because of collisions with the helium gas.
That is why etching becomes more efficient there resulting in more vertical sidewalls of the etched structures.
In this example, one has used a strong negative substrate voltage bias of minus 300 volts.
Pyrex, or borosilicate glass, has as its ingredients mainly silica, but it contains also boron oxide, aluminium oxide, and sodium oxide.
Pyrex is an interesting material because it has a low thermal expansion coefficient and a high chemical durability.
In dry etching, one can use silicon as mask material and one obtains a selectivity towards Pyrex of 1:10 for a typical halocarbon gas etching condition.
The pictures show dry etched channels and a chamber made in a Pyrex wafer.
Silicon nitrite is an interesting material in microfabrication and is often used for thin membrane fabrication as barrier layer in high-temperature oxidation processes, and as mask material silicon wet etching.
The silicon-nitrogen bond is a stable one and needs to be broken for etching to occur and subsequently the nitrogen and silicon atoms need to be removed.
Pure fluorine chemistry with the gas SF_6 or halocarbon chemistry gases can be used.
The reaction product is silicon tetrafluoride.
Also, in this case, energetic ions are essential to break the silicon-nitrogen bonds so negative substrate bias is important.
Now we will discuss three silicon etching processes.
First, there is the deep anisotropic continuous etching of silicon at room temperature; then there is the anisotropic pulsed process, also known as the Bosch process, at room temperature; finally, we present a cryogenic process for silicon etching.
We have already seen this slide before and it illustrates the continuous dry etching process for silicon.
We already explained before how one can combine the etching gas SF_6 and the polymerization gas C_4 F_8 to obtain anisotropic silicone structures using photoresist as a mask.
We also have already introduced the dry etching of silicon using the pulsed, or Bosch, process.
Here one alternates in time the etching and the polymerization cycles.
The picture on top shows how wider holes get etched deeper than the narrower holes because the gas can enter more easily a wider hole.
The fact that the depth of the etching is not the same everywhere is also called the <i>loading effect</i>.
The picture at the lower left shows a detail of the structure with a scalloping effect characteristic for the Bosch process.
One can clearly discriminate the different cycles of etching and passivation.
The picture on the lower right shows a whole structure with still polymer layers that were attached to the side walls.
The surface quality of etched microstructures in the pulsed process depends on the used etching conditions.
We already have seen that the scalloping effect gives rise to non-planar sidewalls.
If this corrugation is too important, one can reduce the etching and polymerization cycle duration.
Sometimes when polymerization is not sufficient, we can see mask underetching-- so here was the mask and there is a lot of attack in this direction-- so there was strong mask underetching.
By increasing the relative importance of polymerization one can avoid such mask undercut like shown in this picture, which has the correct vertical wall at the right position.
The picture here shows the bottom of an etched structure with a very smooth character.
This was under good etching conditions.
Sometimes one has redeposition of mask material into the hole which results in local micromasks that resist to the etching resulting in the formation of so-called "grass", as we see in this picture.
The balance between etching and polymerization in the pulsed process is very delicate.
If there is too much polymerization, micromasking effects due to the presence of polymer on the horizontal parts of the structure can give grass formation.
When there is not enough polymerization the structure can simply disappear completely and one etches away all silicon.
Here we see what was left from a silicon microstructure that has disappeared almost completely due to important etching in the horizontal direction, due to a lack of polymerization.
Also the pressure of the etching gas is important.
When it is too high, the mean free path in the gas is low which can give rise to reduced gas access and removal of reaction products from the bottom of a hole structure.
Therefore at the bottom of an etched structure we can have less vertical sidewalls as shown in this picture.
This picture shows a condition where there was not enough polymerization.
So in this case, not everywhere one has coated with polymer, and then laterally etched holes in the silicon appear.
These two pictures illustrate other consequences of having not enough polymerization.
This picture shows some bowing effect, some mask underetching, while the right picture shows a much higher width at the top than at the bottom, which is clearly a consequence of insufficient polymerization.
The scalloping effect of the pulsed process is again shown on this slide.
The picture on the left shows a corrugation that is obtained when applying gas application times of 7 seconds for the etching gas and 2 seconds for the polymerization gas.
If this roughness is too important one can reduce these times.
The structure on the right was obtained by gas application times of 3 seconds and 1 second respectively.
And indeed, this structure benefits from a much reduced corrugation, hardly recognizable on this picture.
For some micromechanical applications it is necessary to realize locally freestanding structures with vertical sidewalls.
By applying a voltage between a freestanding structure and a fixed structure, one can, via electrostatic forces, activate the movable part-- for example, if this is a fixed electrode, and if one applies a voltage here, it will attract the movable part in a certain direction.
An elegant way to realize such micromechanical devices is by using silicon on insulator wafers.
These special wafers have a silicon dioxide layer embedded and beneath this layer is single crystalline silicon, on top of this layer is also single crystalline silicon.
If one etches through the top silicon to reach the oxide one can then simply remove the silicon dioxide so that the top layer becomes suspended.
So in this way we can make freestanding parts.
These pictures show finger-like electrodes made by the pulsed etching process.
And here one has etched through 50 micrometer-- that is this dimension-- or through 200 micrometer.
This picture shows another result of an optimized silicon on insulator wafer etching.
The walls are nearly vertical and the etch rate can be very high-- more than 6 micrometers per minute, in this case.
The etch depth in this case was very high--
400 micrometers.
However, one can also encounter unexpected results during the etching of an SOI wafer as shown in the pictures on the right.
When going lower in the hole structure, one gets increased etching and roughness with even a much bigger hole etched just near the silica layer.
This effect is known as the <i>footing</i> or <i>notching</i> effect and can be explained as follows:
As long as one etches through the top silicon layer, as shown in this picture, the normal etching and polymerization cycles result in vertical sidewalls.
However, when reaching the embedded oxide layer, due to its insulating properties, it can be charged by the ions from the plasma so that further incoming ions get deflected and give enhanced etching in this direction.
That is what we have seen here.
And you see the same in this picture where the lower part of a narrow, movable beam has been etched away.
This footing effect can be avoided when one gives sufficient time to the positive ions to be evacuated to the plasma.
This is achievable by a pulse process with short pulse duration and reduced duty cycle resulting in a pulsed ion bombardment, and then one waits and there is a compensation of these charges by electrons from the plasma.
In this way, structures with vertical sidewalls down to the oxide layer can be obtained as shown here.
So this is the lower part of a silicon structure and this is the oxide layer.
Another technique for the deep dry etching of silicon is the so-called <i>cryogenic process</i>.
The silicon wafer in this case is brought at a temperature of -110Â° Celsius.
And one uses SF_6 and oxygen chemistry.
SF_6 is the etching gas and oxygen is the passivation gas for protecting the sidewall with oxides.
This process does not require a polymerization gas which eventually avoids reactor contamination.
High etching rates, up to 10 micrometer per minute, can be obtained.
And at this low temperature there is a very high etching selectivity when using silicon dioxide or photoresist as mask.
So these are the selectivities which are indeed very high: 3000 and 500.
These pictures show the etching performance of the cryogenic process.
Holes with different diameter are etched and show vertical sidewalls indeed.
For a hole with a feature width of 5 micrometers some mask underetching can be observed and there is a reduced etching rate at the bottom of such narrow hole.
The hole with the bigger feature width shows nicely vertical walls on the scale of the microstructure.
The etching profile depends in a sensitive way to the temperature of the substrate which is also the temperature of the chuck on which the substrate is fixed.
If one raises the temperature from -110Â° Celsius, where everything goes pretty well, to -100Â° Celsius, mask underetching becomes much more important.
Clearly the chemical reactions involved in the etching and sidewall protection in this process depend in a very sensitive way to the temperature.
And the balance between the two processes is easily disturbed.
Also, an oxygen flow rate variation can result in less well-defined hole structures.
For example, we can see here grass at the bottom of an etched hole because there was too much oxygen supply.
If there is too much oxygen, we will have too much passivation and we can also see deviations from verticality when etching through the wafer.
While a lot of work has been focused on generating anisotropic silicon microstructures, it is of course also possible to design an isotropic dry etching process for silicon.
Here one can use the gas SF_6 which has a predominantly chemical action on the silicon.
The picture shows the result of such etching, while the diagram here shows the structure, how it was realized.
It consists of several silicon dioxide layers and in between two of them is an amorphous silicon layer and it is this amorphous silicon layer that has been isotropically etched which is shown in this picture here.
This brings us to the end of this short overview of deep dry etching processes that are used in the clean room to etch important microfabrication materials like silicon dioxide, Pyrex glass, silicon nitrite and silicon.
For anisotropic silicon etching we have introduced continuous room temperature etching where there is simultaneous polymerization and etching, followed by pulsed room temperature etching, where one alternates the etching and polymerization cycles.
And finally, cryogenic etching where oxygen gas passivation replaces the vertical sidewall protection using polymer layers.
Also we mentioned the isotropic etching of silicon in a pure chemical etching plasma.

File: updated_dataset_epfl/M3L5_2-beam_electron_diffraction_en_FC.txt
Welcome to CIME's lectures on transmission electron microscopy for materials science.
The coming lecturers are dedicated to the basics of electron diffraction.
In them, we will develop a generally applicable framework for understanding and interpreting electron diffraction, through the introduction of the Ewald sphere and the reciprocal lattice.
Well, essentially these form a geometrical construct rather than giving a precise description of the underlying physics of diffraction, we shall see that this construct still provides many insights into the phenomena of electron diffraction in a simple and intuitive way.
Before we begin on this construct, in this first lecture on electron diffraction, we will concentrate on the 2-beam electron diffraction condition.
In this video recorded at the microscope, we will look at electron diffraction from a silicon crystal.
At the beginning of the video now we are just looking at a vacuum.
And we're going to introduce a selected area aperture and take the diffraction pattern from that vacuum.
Here is the selected area aperture.
As explained in the earlier lectures by Cecile Hebert, this aperture is in the image plane and we use it to select the region of interest of our sample, from which we will make a diffraction pattern.
In this case, from the vacuum.
Now we go to diffraction mode.
This is done by changing the strength of the intermediate lens system such that the back focal plane is projected onto our screen.
Now we see that we have a single bright spot.
This is because we have an incident beam made of parallel rays which in the back focal plane, are being focused to one spot by the objective lens.
We can call this spot the direct beam.
Now I'm going to leave diffraction mode, go back to image mode, take out that selected area aperture and then just move the sample until we're looking at some silicon crystal.
Here we are moving across the crystal and choosing a region of interest.
We're going to re-insert the selected area aperture as so and once again go to diffraction mode.
At first we see various bright spots each associated with a particular diffracting plane.
However, we're not at a very specific orientation of the crystal sample with respect to the electron beam.
But with the microscope's goniometer, we will now tilt that sample towards a specific orientation.
One where the silicon crystal will be aligned such that its 001 lattice vector is parallel to the electron beam.
As the sample is tilting, we see that different diffraction spots, which are sometimes called reflections, become brighter or weaker in intensity.
Their intensity varies depending on the sample orientation.
Now we've become aligned on that 001 orientation, what is referred to as the zone axis of the diffraction pattern, where we now see a lot of intensity in many different diffraction spots and a high symmetry in their pattern.
Now we're tilting away from that zone axis condition to try and find another diffraction condition, what we will call the 2-beam electron diffraction condition.
So, we're already starting to get there.
We can see that two of the diffraction spots are becoming brighter and brighter in intensity and the rest weaker and weaker.
It takes some refining to get there.
So a bit more sample tilt until we attain a good 2-beam condition.
Almost there. And here we are at that 2-beam condition.
By adjusting the contrast and brightness of the display of the diffraction pattern, we see that in this 2-beam condition we now have two very bright diffraction spots.
All the other diffraction spots have become very weak in intensity compared to these two.
To look at this case of 2-beam electron diffraction, we will look once again at the Bragg diffraction geometry.
Here we have a crystal with planes and the planes are separated by spacing dhkl where hkl are other mirror indices of the plane.
And we're going to consider an incident ray coming into the first plane at an angle Theta.
And then that ray will be reflected from that plane at the same angle Theta.
Now we are going to consider another parallel ray reflecting from the plane below.
So again, coming in at angle Theta and being reflected by this angle Theta.
Now because we have an incident plane wave, we know that the waves on these two rays will arrive in phase with each other.
However, we can also see that the bottom ray travels a further path difference.
So you're marking an orthogonal here, and an orthogonal here.
We can see that there's an extra path difference of the bottom ray compared to the top ray.
Now if we magnify in on this region here as so, and look at that extra path difference, we can see that by trigonometry here we have an angle Theta.
This distance here is dhkl.
This is a perpendicular hence this little bit of path difference here is equal to dhkl times sin Theta.
This extra path difference will be the same d sin Theta.
So, the total extra path traveled by the bottom ray equals 2d sin Theta where I'm using d as a shorthand for dhkl.
And we know that if this extra path difference
2d sin Theta equals a whole number of wavelengths, we will have constructive interference and hence Bragg diffraction.
Where here Lambda is the wavelength of the electron and N is an integer.
So, in the previous slide, we considered Bragg diffraction for a symmetrical case.
In a non-symmetrical case such as here where the atoms in the lower plane are laterally displaced from those in the upper plane.
Where the path differences now marked on as so.
We still obtain the same Bragg equation and Lambda equals 2d sin Theta.
One thing that's helpful with this formula is that we can rewrite it and say that, plane spacing for dnhnknl equals the plane spacing of dhkl divided by N. This allows us to rewrite that equation there as
Lambda equals 2dnhnknl sin Theta.
Doing this allows us to remove the N from the expression in later slides.
Now, I said earlier that this diagram here corresponds to the x-ray case.
One reason for this is that in typical x-ray spectrometers, we have the incident beam is produced at an incident angle rather like this.
And we have the detector over here.
Now in the TEM, instead the incident beam will come down the optic axis from the electron gun.
So, in the next slide, we're just going to look at the TEM case, by turning this diagram on its side.
But before we do that,
I'm going to introduce the wave function and the wave vector to help us interpret diffraction more accurately.
The electron wave can be described by a wave function Psi, where equals Psi, Psi zero times the exponential of minus 2 pie ik.r.
Where in this expression,
Psi zero is the amplitude of the wave,
K is the wave vector and r is the position.
And between them, two pie ik.r gives a face term in function of position.
Here we described just a position dependent wave function ignoring the time dependency term.
Now we're going to look at this wave vector a bit closer.
This wave function I've written is for an incident plane parallel wave, Psi.
And its direction can be described by a wave vector K. You can mark on this vector here K is the wave vector and its modulus equals one over Lambda, where lambda is the wavelength of the electron.
On this slide, I have redrawn the Bragg diffraction schematic for the TEM geometry.
So now the incident rays are coming vertically down as they come down the optic axis of the column.
The Bragg effecting planes are inclined to a small angle
Theta relative to these incident rays.
When there is Brag diffraction, those rays are scattered at the same angle Theta.
I am now going to redraw that diagram in terms of the wave vectors for the incident beam, ki, and for the diffracted beam kd.
So, we start off with the wave vector for the incident electron beam.
K_i, and then put in the wave vector for the diffracted electron beam k_d.
Now, because we are considering elastic scattering, there is no change in energy during this scattering event.
Because of this, the modulus of K_i which equals one over Lambda, equals the modulus of k_d.
On the other hand, there is a change in momentum during the whole scattering event.
So, if first of all we consider the incident wave vector carrying straight on, the difference between these two wave vectors, represents that change in momentum.
And we can add in an extra vector here to represent that change in momentum, which I'm going to call K. We can now see the wave vector for the diffracted been k_d equals K_i plus this K, where that K represents the change in momentum.
Equally, we can say that K equals k_d minus K_i.
On this slide, I'm going to develop the wave vector diagram a bit further.
So, to recap, we have the wave vector K_i, the incident beam, which carry straight on here.
Here we have a plane scattering incident beam at the Bragg angle Theta, generating another beam, with the way wave vector k_d.
And that diffraction can be described by this extra vector that we introduced, which we called K. Now, if we look at the length of that wave vector of K. If we draw on a perpendicular here, we can see that half of the length of that vector is clearly going to be the modulus of K times sine Theta.
So, that means that modulus of this big K overall will equal two times the modulus of K, the general weight factor, times sine Theta.
And we're going to compare this expression now to the Bragg equation.
So, the simplified Bragg equation, which we had developed earlier was Lambda equals 2d_hkl sine Theta.
Now, if we look again at this expression for K, the diffraction vector, we have modulus of K equals two times the modulus of the wave factor.
The modulus of the wave vector was one over Lambda.
So, this is going two over Lambda times sine Theta.
From the Bragg equation we can see that two over
Lambda sine Theta simply equals one over d_hkl.
So, this equals one over d_hkl.
In other words, the length of this vector is the reciprocal of the plane spacing that's doing the diffraction.
So, we can easily see that Bragg equation in this diagram.
Out of this, we're going to describe that vector as the diffraction vector g_hkl.
K equals g_hkl, where the modulus of that g_hkl equals one divided by the plane spacing.
So, we have a reciprocal relationship.
So, how does this Bragg's scattering look like in a real experimental case in the electron microscope.
So, here is our schematic diagram, where now not only have I marked in the wave vector for the incident beam, the wave vector for the diffracted beam, but also I've symbolically included spots here, for what we'd see in the diffraction pattern.
So, a spot for the incident beam, which we'd call 000.
And then another spot, that you see in the diffraction pattern, for the diffracted beam, described by the diffraction vector g_hkl.
And the two of them are separated by an angle two Theta.
Now, in this condition as we've already said, we have inclined to sample such that there is one plane hkl, which is in a strong scattering condition.
And when we had done that, indeed we do obtain two bright diffraction spots in the diffraction pattern.
When we're in this condition, we can also apply a small angle approximation.
From the Bragg equation we know that,
Lambda equals 2d sine Theta.
And because the wavelength of the first electron beam is very small, we know that Lambda is much less than d, since sine Theta equals Lambda over 2d.
And Lambda is much smaller than d, this means that sine Theta is approximately equal to Theta.
By doing this, we can rewrite the Bragg equation as Theta.
Our scattering angle, is approximately equal to Lambda over 2d_hkl.
What we see in this, is firstly a reciprocal relationship.
That in other words, the smaller the plane spacing, the larger the scattering angle we will obtain.
Also, we see that in the small angle approximation, we have a linearity of scattering angle with the reciprocal of the plane spacing.
And this is very useful because it means that we can measure our electron diffraction patterns in a simple linear way, to obtain reciprocal plane spaces.
To summarize on this lecture on 2-beam electron diffraction, we have seen that by inclining a crystal in the electron microscope.
Such that, it has one plane hkl, at the perfect Bragg angle relative to the incident beam.
We will have strong scattering from that plane giving a bright diffraction spot in the electron diffraction pattern.

File: updated_dataset_epfl/Wet_etching_1_en.txt
This is our introductory lesson on wet etching where one uses liquid chemical baths to etch away materials.
Wet etching can be used to etch away thin films that are locally not protected by a mask. But one can also etch through thick substrates.
In the present lesson we will introduce several topics which will be more completely discussed in upcoming lessons.
We will introduce anisotropic etching of silicon substrates where certain lattice planes are etched and others not.
We will discuss isotropic etching baths of silicon and finally how we can make thin membranes using wet etching.
We will then discuss applications of wet etching, such as wafer cleaning, removal of sacrificial layers underneath a functional layer to realize free-standing structures as has already been presented in a previous lesson on dry etching.
Finally we will discuss electrochemical etching of silicon substrates for making porous silicon.
As the name <i>wet etching</i> says, we will use a liquid bath for removing material.
Chemical baths exist for all type of materials, like metals, oxides, polymers and so on.
As there is a chemical reaction involved, the different stages of an etching process involve, first, the transport of the etching solution to the material to be etched.
And this can be done by diffusion or by agitation in the bath which is faster than a purely diffusion-like transport.
Then one should have a chemical surface reaction that generates a soluble reaction product.
And finally, one has to transport the reaction product away from the surface, and this is mostly by diffusion or by agitation.
The slower step of these three determines the actual reaction rate.
The two pictures illustrate the etching of a silicon wafer which was immersed in a KOH bath.
As an example of thin filler material that can be etched we present here the etching of gold films.
Gold is an important material for interconnections and for making contacts due to its very inert character.
For etching gold, one needs a special bath as it is not easily etched by common etching solutions.
A popular bath is the iodine-iodide system which is made by adding iodine and potassium iodide to an aqueous solution.
One obtains an etching rate of about one micrometer per minute at room temperature.
The mechanism of this bath is the following:
Iodine and a negative iodide ion recombine into a tri-iodide ion.
By reception of two electrons, this is converted in three iodide ions.
The gold atom reacts with two iodide ions that forms a complex that goes into the solution under the release of an electron.
This is a purely chemical etching process, so that etching occurs in all directions.
If you have a gold film covered by a photo-resist masking layer etching goes both in the vertical and the horizontal direction.
The structure gets more and more underetched with time.
And the underetching only stops when one removes the substrate from the etching solution.
In order to avoid a too-important mask underetching, one needs to control the etching time.
A problem that can occur when depositing gold directly on a substrate is that it can be easily peeled off due to the weak film-to-substrate interaction.
Therefore, often one deposits a very thin metal adhesion layer, like chromium, just before the position of the gold.
The pictures below illustrate the gold etching process.
Here one has made an interdigitated electrode structure as schematically illustrated here.
In reality, there are much more of these fingers, more than 500 in this area, which you cannot see anymore in this picture.
This is a detail of these electrodes where you see that we have seven micron-wide electrodes with three micrometer-wide gaps.
Next, we introduce etching of a hole in a silicon substrate.
The substrate is covered by a masking layer with an opening.
Both isotropic and anisotropic etching baths exist.
If one has an isotropic etching bath, etching proceeds both in a vertical and in a horizontal direction, so mask underetching occurs.
If one has an anisotropic etching bath, etching does not occur for certain directions or certain planes of the silicon crystal structure.
For example, here etching stops when the etchant comes into contact with this plane.
Such anisotropic etching results from the fact that atoms in certain planes are more bound than in other planes and that we have a single-crystalline substrate.
And that the etching bath is only strong enough to remove the weaker bound atoms here and leave the stronger bound atoms on these planes.
While acidic baths etch silicon in an isotropic way, alkaline baths usually result in anisotropic etching.
Anisotropic etching baths can also be used for making very thin membranes of the order of one micrometer thickness.
The single crystalline silicon substrate normally is around 
500 micrometers in thickness.
If we have, again, our mask opening structure and we put the silicon wafer in an alkaline potassium hydroxide or KOH bath, the etching stops at a certain plane of the crystal, we will see later in more detail.
So there is no etching for these planes here.
If we proceed in time, the thickness of the silicon layer in the middle becomes always smaller but it is impossible to stop this process exactly when there is only one micrometer left by looking at the time of the etching process.
Instead, as we will see later, one can implant boron in a very thin layer and when the KOH etchant reaches this boron-implanted layer, the etching stops.
This technique of microstructuring a whole substrate wafer for making a thin membrane or device, is also called <i>bulk micromachining,</i> as one etches away part of the bulk of the substrate.
As an example of a wet etching application, we discuss here the so-called
<i>piranha</i> wafer-cleaning procedure.
A piranha solution consists of a mixture of concentrated sulphuric acid and hydrogen peroxide.
It is used for removal of organic residues like photoresists from wafer surfaces.
The schematic diagram illustrates some organic residues that have been left on a silicon wafer.
These organic residues are first attacked by the sulphuric acid, which violently dehydrates the organic molecules.
These get a black appearance as water molecules have been extracted and a carbon-based structure remains.
Subsequently, a second reaction starts.
The sulphuric acid reacts with the hydrogen peroxide to produce atomic oxygen, which can dissolve elemental carbon.
After these two reactions, in the process, all organic residues are removed from the surface.
This movie illustrates the violent cleaning of a substrate in a piranha bath.
One first prepares the sulphuric acid at the right temperature and then adds the hydrogen peroxide which results in the development of fumes.
In this bath, a silicon wafer is immersed and cleaning proceeds here at a temperature above
130 degrees celsius.
The violent action of the bath on the substrate is like the attack of piranha fish on their prey and this fact gave the bath its name.
Before we have seen that one can use bulk micromachining to realize a thin membrane on a wafer.
Now we will see that wet etching permits to make thin membranes by another way.
This technique uses the removal of a so-called <i>sacrificial</i> layer by the wet etching bath from beneath a functional layer.
The first step in this process is the deposition and patterning of a sacrificial layer, in this case, a silicon dioxide layer.
This patterning can be by dry or wet etching of this oxide layer.
The next step in the process is deposition of a functional layer, and this can be polysilicon in our example.
It can be deposited by a low-pressure chemical vapor deposition technique.
The final step in the process is the wet etching of the silicon dioxide using an HF bath, forming fluorosilicic acid as a reaction product.
This is a fluorosilicic acid molecule.
To remove the silicon dioxide from underneath the polysilicon layer, evidently one needs locally some access holes through the polysilicon layer so that there is access to the HF bath.
Such a process where one makes a very thin membrane on top of a wafer is an example of a so-called
<i>surface micromachining</i> process.
As a final application example of wet etching micromachining, we mention here the realization of so-called <i>porous silicon.</i>
We will see later that silicon can be made micro- or nano-porous, as illustrated by these pores in the drawing, by etching the wafer in an HF bath while connecting the wafer to a positive voltage and the counter-electrode is in the HF solution.
Doing so, one can create unidirectional pores that go into the silicon and that have a large effective surface area per wafer surface.
Also, we can create locally at the top of the wafer a mechanically more fragile material due to the presence of so many pores.
This ends our introduction of wet etching.
We have seen the isotropic etching of a thin gold film and subsequently, we have shown the phenomena of anisotropic and isotropic etching of a bulk silicon substrate.
As well as the realization of a thin membrane in a silicon substrate, a technique we called
<i>bulk micromachining.</i>
Then we introduced wet etching applications such as piranha wafer cleaning, the removal of a sacrificial layer underneath a functional layer, a technique we called
<i>surface micromachining.</i>
Finally, we discussed the realization of porous silicon in an HF bath, under application of a voltage bias on the silicon wafer.
